Repository: mayfarhad/MOF-Water-Affinity-Prediction-

# MOF-Water-Affinity-Prediction-
The following Python scripts aim to use a Random Forest machine learning algorithm to predict the water affinity of Metal-Organic Frameworks (MOFs). The training set is extracted from the Cambridge Structural Database and the CoRE_MOF 2019 dataset.

File: manual_hydrophilic/ADUWIH.cif
####################################################################### 
# 
# This file contains crystal structure data downloaded from the 
# Cambridge Structural Database (CSD) hosted by the Cambridge 
# Crystallographic Data Centre (CCDC).
# 
# Full information about CCDC data access policies and citation 
# guidelines are available at http://www.ccdc.cam.ac.uk/access/V1 
# 
# Audit and citation data items may have been added by the CCDC. 
# Please retain this information to preserve the provenance of 
# this file and to allow appropriate attribution of the data. 
# 
#######################################################################

data_MOF-1
_audit_block_doi                 10.5517/cc114gh4
_database_code_depnum_ccdc_archive 'CCDC 957605'
loop_
_citation_id
_citation_doi
_citation_year
1 10.1002/chem.201300144 2013
_audit_update_record             
;
2013-08-27 deposited with the CCDC.	2021-12-15 downloaded from the CCDC.
;

_audit_creation_method           SHELXL-97
_chemical_name_systematic        
;
 ?
;
_chemical_name_common            ?
_chemical_melting_point          ?
_chemical_formula_moiety         'C63 H75 N3 O30 Zn3'
_chemical_formula_sum            'C63 H75 N3 O30 Zn3'
_chemical_formula_weight         1550.37

loop_
_atom_type_symbol
_atom_type_description
_atom_type_scat_dispersion_real
_atom_type_scat_dispersion_imag
_atom_type_scat_source
C C 0.0181 0.0091 'International Tables Vol C Tables 4.2.6.8 and 6.1.1.4'
H H 0.0000 0.0000 'International Tables Vol C Tables 4.2.6.8 and 6.1.1.4'
O O 0.0492 0.0322 'International Tables Vol C Tables 4.2.6.8 and 6.1.1.4'
Zn Zn -1.5491 0.6778 'International Tables Vol C Tables 4.2.6.8 and 6.1.1.4'
N N 0.0311 0.0180 'International Tables Vol C Tables 4.2.6.8 and 6.1.1.4'

_symmetry_cell_setting           cubic
_symmetry_space_group_name_H-M   'Pn-3 '

loop_
_symmetry_equiv_pos_as_xyz
'x, y, z'
'-x+1/2, -y+1/2, z'
'x, -y+1/2, -z+1/2'
'-x+1/2, y, -z+1/2'
'z, x, y'
'y, z, x'
'-z+1/2, -x+1/2, y'
'-y+1/2, z, -x+1/2'
'z, -x+1/2, -y+1/2'
'-y+1/2, -z+1/2, x'
'-z+1/2, x, -y+1/2'
'y, -z+1/2, -x+1/2'
'-x, -y, -z'
'x-1/2, y-1/2, -z'
'-x, y-1/2, z-1/2'
'x-1/2, -y, z-1/2'
'-z, -x, -y'
'-y, -z, -x'
'z-1/2, x-1/2, -y'
'y-1/2, -z, x-1/2'
'-z, x-1/2, y-1/2'
'y-1/2, z-1/2, -x'
'z-1/2, -x, y-1/2'
'-y, z-1/2, x-1/2'

_cell_length_a                   22.0720(5)
_cell_length_b                   22.0720(5)
_cell_length_c                   22.0720(5)
_cell_angle_alpha                90.00
_cell_angle_beta                 90.00
_cell_angle_gamma                90.00
_cell_volume                     10752.9(4)
_cell_formula_units_Z            4
_cell_measurement_temperature    293(2)
_cell_measurement_reflns_used    2113
_cell_measurement_theta_min      3.1
_cell_measurement_theta_max      67.5

_exptl_crystal_description       block
_exptl_crystal_colour            colorless
_exptl_crystal_size_max          0.241
_exptl_crystal_size_mid          0.220
_exptl_crystal_size_min          0.165
_exptl_crystal_density_meas      ?
_exptl_crystal_density_diffrn    0.958
_exptl_crystal_density_method    'not measured'
_exptl_crystal_F_000             3216
_exptl_absorpt_coefficient_mu    1.273
_exptl_absorpt_correction_type   multi-scan
_exptl_absorpt_correction_T_min  0.7498
_exptl_absorpt_correction_T_max  0.8222
_exptl_absorpt_process_details   ?

_exptl_special_details           
;
 ?
;

_diffrn_ambient_temperature      293(2)
_diffrn_radiation_wavelength     1.54184
_diffrn_radiation_type           CuK\a
_diffrn_radiation_source         'fine-focus sealed tube'
_diffrn_radiation_monochromator  graphite
_diffrn_measurement_device_type  'Oxford Diffraction Gemini R Ultra'
_diffrn_measurement_method       '\w scan'
_diffrn_detector_area_resol_mean 10.0
_diffrn_standards_number         ?
_diffrn_standards_interval_count ?
_diffrn_standards_interval_time  ?
_diffrn_standards_decay_%        ?
_diffrn_reflns_number            31170
_diffrn_reflns_av_R_equivalents  0.0733
_diffrn_reflns_av_sigmaI/netI    0.0234
_diffrn_reflns_limit_h_min       -20
_diffrn_reflns_limit_h_max       25
_diffrn_reflns_limit_k_min       -25
_diffrn_reflns_limit_k_max       20
_diffrn_reflns_limit_l_min       -24
_diffrn_reflns_limit_l_max       26
_diffrn_reflns_theta_min         3.47
_diffrn_reflns_theta_max         66.75
_reflns_number_total             3163
_reflns_number_gt                2037
_reflns_threshold_expression     >2\s(I)

_computing_data_collection       'CrysAlis (Oxford Diffraction, 2006)'
_computing_cell_refinement       CrysAlis
_computing_data_reduction        CrysAlis
_computing_structure_solution    ?
_computing_structure_refinement  'SHELXL-97 (Sheldrick, 2008)'
_computing_molecular_graphics    'SHELXS-97 (Sheldrick, 2008)'
_computing_publication_material  ?

_refine_special_details          
;
 Refinement of F^2^ against ALL reflections.  The weighted R-factor wR and
 goodness of fit S are based on F^2^, conventional R-factors R are based
 on F, with F set to zero for negative F^2^. The threshold expression of
 F^2^ > 2\s(F^2^) is used only for calculating R-factors(gt) etc. and is
 not relevant to the choice of reflections for refinement.  R-factors based
 on F^2^ are statistically about twice as large as those based on F, and R-
 factors based on ALL data will be even larger.
;

_refine_ls_structure_factor_coef Fsqd
_refine_ls_matrix_type           full
_refine_ls_weighting_scheme      calc
_refine_ls_weighting_details     
'calc w=1/[\s^2^(Fo^2^)+(0.0894P)^2^+0.0000P] where P=(Fo^2^+2Fc^2^)/3'
_atom_sites_solution_primary     direct
_atom_sites_solution_secondary   difmap
_atom_sites_solution_hydrogens   geom
_refine_ls_hydrogen_treatment    mixed
_refine_ls_extinction_method     none
_refine_ls_extinction_coef       ?
_refine_ls_number_reflns         3163
_refine_ls_number_parameters     117
_refine_ls_number_restraints     6
_refine_ls_R_factor_all          0.0746
_refine_ls_R_factor_gt           0.0490
_refine_ls_wR_factor_ref         0.1524
_refine_ls_wR_factor_gt          0.1379
_refine_ls_goodness_of_fit_ref   0.937
_refine_ls_restrained_S_all      0.937
_refine_ls_shift/su_max          0.000
_refine_ls_shift/su_mean         0.000

loop_
_atom_site_label
_atom_site_type_symbol
_atom_site_fract_x
_atom_site_fract_y
_atom_site_fract_z
_atom_site_U_iso_or_equiv
_atom_site_adp_type
_atom_site_occupancy
_atom_site_symmetry_multiplicity
_atom_site_calc_flag
_atom_site_refinement_flags
_atom_site_disorder_assembly
_atom_site_disorder_group
Zn1 Zn 0.407458(16) 0.092542(16) 0.407458(16) 0.0958(3) Uani 1 3 d S . .
Zn2 Zn 0.5000 0.0000 0.5000 0.0854(3) Uani 1 6 d S . .
C1 C 0.48827(15) 0.18489(14) 0.55102(17) 0.1156(9) Uani 1 1 d . . .
C2 C 0.48348(14) 0.24335(13) 0.53291(15) 0.1077(8) Uani 1 1 d . . .
H2 H 0.4644 0.2525 0.4965 0.129 Uiso 1 1 calc R . .
C3 C 0.50717(17) 0.29004(15) 0.56889(17) 0.1268(11) Uani 1 1 d . . .
C4 C 0.5370(3) 0.2759(2) 0.6217(2) 0.187(2) Uani 1 1 d . . .
H4 H 0.5539 0.3062 0.6455 0.225 Uiso 1 1 calc R . .
C5 C 0.5414(3) 0.2158(2) 0.6388(3) 0.237(3) Uani 1 1 d U . .
H5 H 0.5619 0.2061 0.6744 0.285 Uiso 1 1 calc R . .
C6 C 0.5168(3) 0.17049(19) 0.6053(2) 0.192(2) Uani 1 1 d U . .
H6 H 0.5190 0.1305 0.6185 0.230 Uiso 1 1 calc R . .
C7 C 0.46338(14) 0.13546(14) 0.51154(16) 0.1050(8) Uani 1 1 d . . .
C8 C 0.52674(16) 0.39672(13) 0.57679(15) 0.1185(10) Uani 1 1 d . . .
H8A H 0.5702 0.3908 0.5799 0.142 Uiso 1 1 calc R . .
H8B H 0.5101 0.4018 0.6172 0.142 Uiso 1 1 calc R . .
C9 C 0.51214(16) 0.45080(12) 0.53737(14) 0.0951(8) Uani 1 1 d . . .
O1 O 0.46542(10) 0.08245(9) 0.52945(10) 0.1187(6) Uani 1 1 d . . .
O2 O 0.44076(10) 0.15230(9) 0.46124(10) 0.1147(6) Uani 1 1 d . . .
O1W O 0.35474(11) 0.14526(11) 0.35474(11) 0.1631(16) Uani 1 3 d S . .
O3 O 0.49860(11) 0.34660(9) 0.54622(11) 0.1353(9) Uani 1 1 d . . .

loop_
_atom_site_aniso_label
_atom_site_aniso_U_11
_atom_site_aniso_U_22
_atom_site_aniso_U_33
_atom_site_aniso_U_23
_atom_site_aniso_U_13
_atom_site_aniso_U_12
Zn1 0.0958(3) 0.0958(3) 0.0958(3) -0.00077(18) 0.00077(18) -0.00077(18)
Zn2 0.0854(3) 0.0854(3) 0.0854(3) 0.0004(2) -0.0004(2) 0.0004(2)
C1 0.130(2) 0.0866(18) 0.131(2) -0.0072(18) -0.017(2) 0.0010(16)
C2 0.117(2) 0.0903(18) 0.116(2) -0.0107(16) -0.0203(17) -0.0096(15)
C3 0.148(3) 0.097(2) 0.136(3) -0.001(2) -0.048(2) -0.0080(19)
C4 0.263(6) 0.118(3) 0.181(4) 0.001(3) -0.117(4) -0.025(3)
C5 0.375(9) 0.118(3) 0.220(5) -0.003(3) -0.173(6) 0.001(4)
C6 0.284(6) 0.102(3) 0.188(4) 0.007(3) -0.104(4) 0.005(3)
C7 0.106(2) 0.089(2) 0.120(2) -0.0110(17) 0.0073(18) -0.0007(16)
C8 0.135(2) 0.0966(19) 0.124(2) -0.0106(17) -0.040(2) -0.0251(18)
C9 0.1055(17) 0.0877(17) 0.092(2) -0.0136(13) -0.0259(14) -0.0267(18)
O1 0.1352(16) 0.0900(14) 0.1311(16) -0.0052(11) 0.0158(14) 0.0024(12)
O2 0.1332(16) 0.0927(12) 0.1182(15) -0.0086(11) -0.0070(13) -0.0075(11)
O1W 0.1631(16) 0.1631(16) 0.1631(16) 0.0269(15) -0.0269(15) 0.0269(15)
O3 0.175(2) 0.0883(12) 0.1427(18) -0.0045(12) -0.0660(15) -0.0294(12)

_geom_special_details            
;
 All s.u.'s (except the s.u. in the dihedral angle between two l.s. planes)
 are estimated using the full covariance matrix.  The cell s.u.'s are taken
 into account individually in the estimation of s.u.'s in distances, angles
 and torsion angles; correlations between s.u.'s in cell parameters are only
 used when they are defined by crystal symmetry.  An approximate (isotropic)
 treatment of cell s.u.'s is used for estimating s.u.'s involving l.s. planes.
;

loop_
_geom_bond_atom_site_label_1
_geom_bond_atom_site_label_2
_geom_bond_distance
_geom_bond_site_symmetry_2
_geom_bond_publ_flag
Zn1 O2 1.921(2) 9 ?
Zn1 O2 1.921(2) . ?
Zn1 O2 1.921(2) 10 ?
Zn1 O1W 2.015(4) . ?
Zn2 O1 2.078(2) 10 ?
Zn2 O1 2.078(2) 9 ?
Zn2 O1 2.078(2) . ?
Zn2 O1 2.078(2) 22_656 ?
Zn2 O1 2.078(2) 13_656 ?
Zn2 O1 2.078(2) 21_656 ?
C1 C2 1.355(4) . ?
C1 C6 1.391(5) . ?
C1 C7 1.500(4) . ?
C2 C3 1.402(4) . ?
C2 H2 0.9300 . ?
C3 O3 1.358(4) . ?
C3 C4 1.374(5) . ?
C4 C5 1.383(6) . ?
C4 H4 0.9300 . ?
C5 C6 1.356(6) . ?
C5 H5 0.9300 . ?
C6 H6 0.9300 . ?
C7 O1 1.236(3) . ?
C7 O2 1.273(4) . ?
C8 O3 1.437(3) . ?
C8 C9 1.512(4) . ?
C8 H8A 0.9700 . ?
C8 H8B 0.9700 . ?
C9 C9 1.390(3) 17_666 ?
C9 C9 1.390(3) 18_666 ?

loop_
_geom_angle_atom_site_label_1
_geom_angle_atom_site_label_2
_geom_angle_atom_site_label_3
_geom_angle
_geom_angle_site_symmetry_1
_geom_angle_site_symmetry_3
_geom_angle_publ_flag
O2 Zn1 O2 116.79(4) 9 . ?
O2 Zn1 O2 116.79(4) 9 10 ?
O2 Zn1 O2 116.79(4) . 10 ?
O2 Zn1 O1W 100.45(7) 9 . ?
O2 Zn1 O1W 100.45(7) . . ?
O2 Zn1 O1W 100.45(7) 10 . ?
O1 Zn2 O1 93.85(9) 10 9 ?
O1 Zn2 O1 93.85(9) 10 . ?
O1 Zn2 O1 93.85(9) 9 . ?
O1 Zn2 O1 180.00(13) 10 22_656 ?
O1 Zn2 O1 86.15(9) 9 22_656 ?
O1 Zn2 O1 86.15(9) . 22_656 ?
O1 Zn2 O1 86.15(9) 10 13_656 ?
O1 Zn2 O1 86.15(9) 9 13_656 ?
O1 Zn2 O1 180.00(12) . 13_656 ?
O1 Zn2 O1 93.85(9) 22_656 13_656 ?
O1 Zn2 O1 86.15(9) 10 21_656 ?
O1 Zn2 O1 180.0 9 21_656 ?
O1 Zn2 O1 86.15(9) . 21_656 ?
O1 Zn2 O1 93.85(9) 22_656 21_656 ?
O1 Zn2 O1 93.85(9) 13_656 21_656 ?
C2 C1 C6 120.5(3) . . ?
C2 C1 C7 119.5(3) . . ?
C6 C1 C7 120.0(3) . . ?
C1 C2 C3 120.3(3) . . ?
C1 C2 H2 119.9 . . ?
C3 C2 H2 119.9 . . ?
O3 C3 C4 126.0(3) . . ?
O3 C3 C2 114.5(3) . . ?
C4 C3 C2 119.4(3) . . ?
C3 C4 C5 119.0(4) . . ?
C3 C4 H4 120.5 . . ?
C5 C4 H4 120.5 . . ?
C6 C5 C4 121.9(4) . . ?
C6 C5 H5 119.1 . . ?
C4 C5 H5 119.0 . . ?
C5 C6 C1 118.9(4) . . ?
C5 C6 H6 120.6 . . ?
C1 C6 H6 120.6 . . ?
O1 C7 O2 124.7(3) . . ?
O1 C7 C1 119.3(3) . . ?
O2 C7 C1 116.0(3) . . ?
O3 C8 C9 104.2(2) . . ?
O3 C8 H8A 110.9 . . ?
C9 C8 H8A 110.9 . . ?
O3 C8 H8B 110.9 . . ?
C9 C8 H8B 110.9 . . ?
H8A C8 H8B 108.9 . . ?
C9 C9 C9 119.997(4) 17_666 18_666 ?
C9 C9 C8 121.6(4) 17_666 . ?
C9 C9 C8 118.4(4) 18_666 . ?
C7 O1 Zn2 137.9(2) . . ?
C7 O2 Zn1 119.25(19) . . ?
C3 O3 C8 118.3(2) . . ?

loop_
_geom_torsion_atom_site_label_1
_geom_torsion_atom_site_label_2
_geom_torsion_atom_site_label_3
_geom_torsion_atom_site_label_4
_geom_torsion
_geom_torsion_site_symmetry_1
_geom_torsion_site_symmetry_2
_geom_torsion_site_symmetry_3
_geom_torsion_site_symmetry_4
_geom_torsion_publ_flag
C6 C1 C2 C3 -0.2(6) . . . . ?
C7 C1 C2 C3 -179.2(3) . . . . ?
C1 C2 C3 O3 -179.0(3) . . . . ?
C1 C2 C3 C4 2.1(6) . . . . ?
O3 C3 C4 C5 179.5(6) . . . . ?
C2 C3 C4 C5 -1.8(9) . . . . ?
C3 C4 C5 C6 -0.5(11) . . . . ?
C4 C5 C6 C1 2.4(11) . . . . ?
C2 C1 C6 C5 -2.1(9) . . . . ?
C7 C1 C6 C5 177.0(5) . . . . ?
C2 C1 C7 O1 -176.8(3) . . . . ?
C6 C1 C7 O1 4.2(6) . . . . ?
C2 C1 C7 O2 2.5(5) . . . . ?
C6 C1 C7 O2 -176.5(4) . . . . ?
O3 C8 C9 C9 95.1(4) . . . 17_666 ?
O3 C8 C9 C9 -84.2(4) . . . 18_666 ?
O2 C7 O1 Zn2 57.5(5) . . . . ?
C1 C7 O1 Zn2 -123.3(3) . . . . ?
O1 Zn2 O1 C7 -98.3(3) 10 . . . ?
O1 Zn2 O1 C7 -4.2(3) 9 . . . ?
O1 Zn2 O1 C7 81.7(3) 22_656 . . . ?
O1 Zn2 O1 C7 98(100) 13_656 . . . ?
O1 Zn2 O1 C7 175.8(3) 21_656 . . . ?
O1 C7 O2 Zn1 -0.6(4) . . . . ?
C1 C7 O2 Zn1 -179.8(2) . . . . ?
O2 Zn1 O2 C7 -91.8(2) 9 . . . ?
O2 Zn1 O2 C7 53.3(3) 10 . . . ?
O1W Zn1 O2 C7 160.8(2) . . . . ?
C4 C3 O3 C8 5.1(7) . . . . ?
C2 C3 O3 C8 -173.7(3) . . . . ?
C9 C8 O3 C3 175.7(3) . . . . ?

_diffrn_measured_fraction_theta_max 0.990
_diffrn_reflns_theta_full        66.75
_diffrn_measured_fraction_theta_full 0.989
_refine_diff_density_max         0.201
_refine_diff_density_min         -0.165
_refine_diff_density_rms         0.036

# SQUEEZE RESULTS (APPEND TO CIF)
# Note: Data are Listed for all Voids in the P1 Unit Cell
# i.e. Centre of Gravity, Solvent Accessible Volume,
# Recovered number of Electrons in the Void and
# Details about the Squeezed Material
loop_
_platon_squeeze_void_nr
_platon_squeeze_void_average_x
_platon_squeeze_void_average_y
_platon_squeeze_void_average_z
_platon_squeeze_void_volume
_platon_squeeze_void_count_electrons

_platon_squeeze_void_content
1 0.009 0.117 0.401 6814 1703 ' '
_platon_squeeze_details          
;
;

File: manual_hydrophilic/BOHJOZ.cif
####################################################################### 
# 
# This file contains crystal structure data downloaded from the 
# Cambridge Structural Database (CSD) hosted by the Cambridge 
# Crystallographic Data Centre (CCDC).
# 
# Full information about CCDC data access policies and citation 
# guidelines are available at http://www.ccdc.cam.ac.uk/access/V1 
# 
# Audit and citation data items may have been added by the CCDC. 
# Please retain this information to preserve the provenance of 
# this file and to allow appropriate attribution of the data. 
# 
#######################################################################

data_MOF-801-moisture
_audit_block_doi                 10.5517/cc12ncdh
_database_code_depnum_ccdc_archive 'CCDC 1002676'
loop_
_citation_id
_citation_doi
_citation_year
1 10.1021/ja500330a 2014
_audit_update_record             
;
2014-05-13 deposited with the CCDC.	2021-12-15 downloaded from the CCDC.
;
_audit_creation_date             2013-12-18
_audit_creation_method           
;
Olex2 1.2
(compiled 2013.12.10 svn.r2850 for OlexSys, GUI svn.r4736)
;
_shelxl_version_number           2013-4
_chemical_name_common            ?
_chemical_name_systematic        
;
 ?
;
_chemical_formula_moiety         '0.25(C96 H48 O128 Zr24), 2.7(O)'
_chemical_formula_sum            'C24 H12 O34.70 Zr6'
_chemical_formula_weight         1402.86
_chemical_melting_point          ?
loop_
_atom_type_symbol
_atom_type_description
_atom_type_scat_dispersion_real
_atom_type_scat_dispersion_imag
_atom_type_scat_source
C C 0.0181 0.0091 'International Tables Vol C Tables 4.2.6.8 and 6.1.1.4'
H H 0.0000 0.0000 'International Tables Vol C Tables 4.2.6.8 and 6.1.1.4'
O O 0.0492 0.0322 'International Tables Vol C Tables 4.2.6.8 and 6.1.1.4'
Zr Zr -0.1862 2.2449 'International Tables Vol C Tables 4.2.6.8 and 6.1.1.4'

_shelx_space_group_comment       
;
The symmetry employed for this shelxl refinement is uniquely defined
by the following loop, which should always be used as a source of
symmetry information in preference to the above space-group names.
They are only intended as comments.
;
_space_group_crystal_system      cubic
_space_group_IT_number           201
_space_group_name_H-M_alt        'P n -3'
_space_group_name_Hall           '-P 2ab 2bc 3'
loop_
_space_group_symop_operation_xyz
'x, y, z'
'-x+1/2, -y+1/2, z'
'-x+1/2, y, -z+1/2'
'x, -y+1/2, -z+1/2'
'z, x, y'
'z, -x+1/2, -y+1/2'
'-z+1/2, -x+1/2, y'
'-z+1/2, x, -y+1/2'
'y, z, x'
'-y+1/2, z, -x+1/2'
'y, -z+1/2, -x+1/2'
'-y+1/2, -z+1/2, x'
'-x, -y, -z'
'x-1/2, y-1/2, -z'
'x-1/2, -y, z-1/2'
'-x, y-1/2, z-1/2'
'-z, -x, -y'
'-z, x-1/2, y-1/2'
'z-1/2, x-1/2, -y'
'z-1/2, -x, y-1/2'
'-y, -z, -x'
'y-1/2, -z, x-1/2'
'-y, z-1/2, x-1/2'
'y-1/2, z-1/2, -x'

_cell_length_a                   17.9309(4)
_cell_length_b                   17.9309(4)
_cell_length_c                   17.9309(4)
_cell_angle_alpha                90
_cell_angle_beta                 90
_cell_angle_gamma                90
_cell_volume                     5765.1(4)
_cell_formula_units_Z            4
_cell_measurement_reflns_used    9849
_cell_measurement_temperature    150(2)
_cell_measurement_theta_max      74.17
_cell_measurement_theta_min      4.29
_shelx_estimated_absorpt_T_max   ?
_shelx_estimated_absorpt_T_min   ?
_exptl_absorpt_coefficient_mu    9.333
_exptl_absorpt_correction_T_max  0.7538
_exptl_absorpt_correction_T_min  0.6807
_exptl_absorpt_correction_type   multi-scan
_exptl_absorpt_process_details   SADABS
_exptl_crystal_colour            colourless
_exptl_crystal_colour_primary    colourless
_exptl_crystal_density_diffrn    1.616
_exptl_crystal_density_meas      ?
_exptl_crystal_density_method    ?
_exptl_crystal_description       octahedral
_exptl_crystal_F_000             2694
_exptl_crystal_preparation       ?
_exptl_crystal_recrystallization_method ?
_exptl_crystal_size_max          0.025
_exptl_crystal_size_mid          0.02
_exptl_crystal_size_min          0.015
_exptl_special_details           
;
 ?
;
_exptl_transmission_factor_max   ?
_exptl_transmission_factor_min   ?
_diffrn_reflns_av_R_equivalents  0.0396
_diffrn_reflns_av_unetI/netI     0.0129
_diffrn_reflns_Laue_measured_fraction_full 1.000
_diffrn_reflns_Laue_measured_fraction_max 0.989
_diffrn_reflns_limit_h_max       19
_diffrn_reflns_limit_h_min       -21
_diffrn_reflns_limit_k_max       19
_diffrn_reflns_limit_k_min       -22
_diffrn_reflns_limit_l_max       22
_diffrn_reflns_limit_l_min       -21
_diffrn_reflns_number            35873
_diffrn_reflns_point_group_measured_fraction_full 1.000
_diffrn_reflns_point_group_measured_fraction_max 0.989
_diffrn_reflns_theta_full        67.679
_diffrn_reflns_theta_max         73.425
_diffrn_reflns_theta_min         3.486
_diffrn_ambient_temperature      150.15
_diffrn_detector_area_resol_mean ?
_diffrn_measured_fraction_theta_full 1.000
_diffrn_measured_fraction_theta_max 0.989
_diffrn_measurement_device_type  'Bruker Photon-100 CMOS'
_diffrn_measurement_method       '\f and \w scans'
_diffrn_radiation_type           CuK\a
_diffrn_radiation_wavelength     1.54178
_diffrn_source                   ?
_diffrn_standards_number         0
_reflns_Friedel_coverage         0.000
_reflns_Friedel_fraction_full    .
_reflns_Friedel_fraction_max     .
_reflns_number_gt                1760
_reflns_number_total             1932
_reflns_special_details          
;
 Reflections were merged by SHELXL according to the crystal
 class for the calculation of statistics and refinement.
 
 _reflns_Friedel_fraction is defined as the number of unique
 Friedel pairs measured divided by the number that would be
 possible theoretically, ignoring centric projections and
 systematic absences.
;
_reflns_threshold_expression     'I > 2\s(I)'
_computing_cell_refinement       ?
_computing_data_collection       ?
_computing_data_reduction        ?
_computing_molecular_graphics    'Olex2 (Dolomanov et al., 2009)'
_computing_publication_material  'Olex2 (Dolomanov et al., 2009)'
_computing_structure_refinement  'XL (Sheldrick, 2008)'
_computing_structure_solution    'ShelXS (Sheldrick, 2008)'
_refine_diff_density_max         1.029
_refine_diff_density_min         -0.853
_refine_diff_density_rms         0.189
_refine_ls_extinction_coef       .
_refine_ls_extinction_method     none
_refine_ls_goodness_of_fit_ref   1.249
_refine_ls_hydrogen_treatment    constr
_refine_ls_matrix_type           full
_refine_ls_number_parameters     113
_refine_ls_number_reflns         1932
_refine_ls_number_restraints     0
_refine_ls_R_factor_all          0.0437
_refine_ls_R_factor_gt           0.0393
_refine_ls_restrained_S_all      1.249
_refine_ls_shift/su_max          0.000
_refine_ls_shift/su_mean         0.000
_refine_ls_structure_factor_coef Fsqd
_refine_ls_weighting_details     
'w=1/[\s^2^(Fo^2^)+(0.0679P)^2^+37.6563P] where P=(Fo^2^+2Fc^2^)/3'
_refine_ls_weighting_scheme      calc
_refine_ls_wR_factor_gt          0.1367
_refine_ls_wR_factor_ref         0.1407
_refine_special_details          
;
 ?
;
_olex2_refinement_description    
;
1. Fixed Uiso
 At 1.2 times of:
  All C(H) groups
2. Uiso/Uaniso restraints and constraints
Uanis(O4) = Uanis(O7)
Uanis(O1) = Uanis(O10)
3. Others
 Fixed Sof: O1(0.5) O4(0.16667) O10(0.5) O2(0.13333) O5(0.25) O2AA(0.06667)
 O7(0.16667)
4.a Aromatic/amide H refined with riding coordinates:
 C8(H8), C0AA(H0AA)
;
_atom_sites_solution_hydrogens   geom
_atom_sites_solution_primary     direct
_atom_sites_solution_secondary   ?
loop_
_atom_site_label
_atom_site_type_symbol
_atom_site_fract_x
_atom_site_fract_y
_atom_site_fract_z
_atom_site_U_iso_or_equiv
_atom_site_adp_type
_atom_site_occupancy
_atom_site_site_symmetry_order
_atom_site_calc_flag
_atom_site_refinement_flags_posn
_atom_site_refinement_flags_adp
_atom_site_refinement_flags_occupancy
_atom_site_disorder_assembly
_atom_site_disorder_group
Zr1 Zr 0.36231(2) 0.51117(2) 0.01197(3) 0.0109(2) Uani 1 1 d . . . . .
O1 O 0.4507(6) 0.5590(6) 0.0687(5) 0.0128(15) Uani 0.5 1 d . . P . 2
O3 O 0.3106(3) 0.6235(3) 0.0240(3) 0.0337(11) Uani 1 1 d . . . A 4
O4 O 0.4211(4) 0.4211(4) 0.0789(4) 0.013(2) Uani 0.5 3 d S T P . 2
O6 O 0.2908(3) 0.4095(3) 0.0086(3) 0.0343(11) Uani 1 1 d . . . . 4
C5 C 0.3398(4) 0.6895(4) 0.0241(4) 0.0322(15) Uani 1 1 d . . . A 4
C6 C 0.3101(4) 0.3401(4) 0.0004(4) 0.0321(15) Uani 1 1 d . . . . 4
C8 C 0.2447(5) 0.2872(4) 0.0001(4) 0.0429(18) Uani 1 1 d . . . . 4
H8 H 0.1953 0.3065 -0.0001 0.051 Uiso 1 1 calc R . . . 4
O1AA O 0.4101(3) 0.7082(3) 0.0239(3) 0.0340(11) Uani 1 1 d . . . . 4
O0AA O 0.3756(3) 0.3105(3) -0.0072(3) 0.0337(11) Uani 1 1 d . . . . 4
C0AA C 0.2871(4) 0.7550(5) 0.0250(5) 0.046(2) Uani 1 1 d . . . A 4
H0AA H 0.3067 0.8042 0.0256 0.055 Uiso 1 1 calc R . . A 4
O10 O 0.4350(6) 0.5777(5) 0.0918(5) 0.0128(15) Uani 0.5 1 d . . P . 1
O2 O 0.3315(9) 0.3315(9) 0.1685(9) 0.059(7) Uani 0.4 3 d S T P . .
O5 O 0.3610(14) 0.6653(14) 0.1943(13) 0.055(6) Uani 0.25 1 d . . P . .
O2AA O 0.1714(15) 0.3286(15) 0.1714(15) 0.037(10) Uani 0.2 3 d S T P . .
O7 O 0.4402(4) 0.4402(4) 0.0598(4) 0.013(2) Uani 0.5 3 d S T P . 1

loop_
_atom_site_aniso_label
_atom_site_aniso_U_11
_atom_site_aniso_U_22
_atom_site_aniso_U_33
_atom_site_aniso_U_23
_atom_site_aniso_U_13
_atom_site_aniso_U_12
Zr1 0.0081(3) 0.0123(3) 0.0122(3) -0.00069(16) 0.00024(15) 0.00047(15)
O1 0.014(4) 0.014(4) 0.010(5) -0.002(3) 0.001(3) 0.001(3)
O3 0.036(3) 0.028(2) 0.038(3) -0.003(2) -0.001(2) 0.018(2)
O4 0.013(2) 0.013(2) 0.013(2) 0.003(3) 0.003(3) -0.003(3)
O6 0.034(3) 0.032(3) 0.037(3) 0.003(2) -0.003(2) -0.018(2)
C5 0.025(3) 0.027(4) 0.045(4) -0.003(3) 0.003(3) 0.004(3)
C6 0.029(4) 0.028(3) 0.039(4) -0.002(3) 0.000(3) -0.002(3)
C8 0.034(4) 0.039(4) 0.056(5) -0.001(4) 0.001(4) -0.008(4)
O1AA 0.035(3) 0.032(3) 0.035(3) 0.000(2) 0.001(2) 0.018(2)
O0AA 0.027(2) 0.037(3) 0.037(3) 0.003(2) -0.003(2) -0.018(2)
C0AA 0.040(4) 0.031(4) 0.066(5) -0.003(4) -0.001(4) 0.010(3)
O10 0.014(4) 0.014(4) 0.010(5) -0.002(3) 0.001(3) 0.001(3)
O2 0.059(7) 0.059(7) 0.059(7) 0.003(8) 0.003(8) -0.003(8)
O5 0.061(16) 0.060(16) 0.044(13) -0.016(12) 0.014(11) 0.018(12)
O2AA 0.037(10) 0.037(10) 0.037(10) -0.005(11) 0.005(11) -0.005(11)
O7 0.013(2) 0.013(2) 0.013(2) 0.003(3) 0.003(3) -0.003(3)

_geom_special_details            
;
 All esds (except the esd in the dihedral angle between two l.s. planes)
 are estimated using the full covariance matrix.  The cell esds are taken
 into account individually in the estimation of esds in distances, angles
 and torsion angles; correlations between esds in cell parameters are only
 used when they are defined by crystal symmetry.  An approximate (isotropic)
 treatment of cell esds is used for estimating esds involving l.s. planes.
;
loop_
_geom_bond_atom_site_label_1
_geom_bond_atom_site_label_2
_geom_bond_distance
_geom_bond_site_symmetry_2
_geom_bond_publ_flag
Zr1 O1 2.079(11) 8 ?
Zr1 O1 2.070(11) . ?
Zr1 O1 2.065(10) 23_665 ?
Zr1 O3 2.228(4) . ?
Zr1 O4 2.272(6) . ?
Zr1 O6 2.229(5) . ?
Zr1 O1AA 2.233(4) 23_665 ?
Zr1 O0AA 2.221(4) 11 ?
Zr1 O10 2.274(11) . ?
Zr1 O10 2.270(10) 23_665 ?
Zr1 O10 2.264(10) 8 ?
Zr1 O7 2.075(3) . ?
O1 Zr1 2.079(11) 11 ?
O1 Zr1 2.065(10) 20_665 ?
O3 C5 1.294(9) . ?
O4 Zr1 2.272(6) 8 ?
O4 Zr1 2.272(6) 11 ?
O6 C6 1.301(9) . ?
C5 O1AA 1.304(9) . ?
C5 C0AA 1.508(10) . ?
C6 C8 1.509(10) . ?
C6 O0AA 1.296(9) . ?
C8 C8 1.346(16) 2 ?
O1AA Zr1 2.233(4) 20_665 ?
O0AA Zr1 2.221(4) 8 ?
C0AA C0AA 1.342(16) 2_565 ?
O10 Zr1 2.270(10) 20_665 ?
O10 Zr1 2.264(10) 11 ?
O7 Zr1 2.075(3) 8 ?
O7 Zr1 2.075(3) 11 ?

loop_
_geom_angle_atom_site_label_1
_geom_angle_atom_site_label_2
_geom_angle_atom_site_label_3
_geom_angle
_geom_angle_site_symmetry_1
_geom_angle_site_symmetry_3
_geom_angle_publ_flag
O1 Zr1 O1 93.6(4) . 8 ?
O1 Zr1 O1 61.9(3) 23_665 8 ?
O1 Zr1 O1 62.1(4) 23_665 . ?
O1 Zr1 O4 108.6(4) 23_665 . ?
O1 Zr1 O4 71.3(3) . . ?
O1 Zr1 O4 71.1(3) 8 . ?
O3 Zr1 O6 120.2(2) . . ?
O3 Zr1 O1AA 75.59(18) . 23_665 ?
O6 Zr1 O1AA 74.66(18) . 23_665 ?
O0AA Zr1 O3 76.55(19) 11 . ?
O0AA Zr1 O6 75.99(18) 11 . ?
O0AA Zr1 O1AA 120.6(2) 11 23_665 ?
O10 Zr1 O10 77.1(3) 23_665 . ?
O10 Zr1 O10 123.7(4) 8 . ?
O10 Zr1 O10 77.3(3) 8 23_665 ?
O7 Zr1 O10 71.1(3) . . ?
O7 Zr1 O10 71.3(3) . 8 ?
O7 Zr1 O10 108.9(4) . 23_665 ?
Zr1 O1 Zr1 116.0(5) . 11 ?
Zr1 O1 Zr1 116.0(5) 20_665 11 ?
Zr1 O1 Zr1 116.4(5) 20_665 . ?
C5 O3 Zr1 131.2(4) . . ?
Zr1 O4 Zr1 101.5(4) 8 . ?
Zr1 O4 Zr1 101.5(4) 11 . ?
Zr1 O4 Zr1 101.5(4) 11 8 ?
C6 O6 Zr1 129.3(5) . . ?
O3 C5 O1AA 128.8(6) . . ?
O3 C5 C0AA 117.3(6) . . ?
O1AA C5 C0AA 113.9(6) . . ?
O6 C6 C8 113.4(6) . . ?
O0AA C6 O6 130.1(6) . . ?
O0AA C6 C8 116.5(6) . . ?
C8 C8 C6 120.8(10) 2 . ?
C5 O1AA Zr1 130.1(4) . 20_665 ?
C6 O0AA Zr1 130.9(4) . 8 ?
C0AA C0AA C5 121.2(10) 2_565 . ?
Zr1 O10 Zr1 101.3(4) 20_665 . ?
Zr1 O10 Zr1 101.7(4) 11 . ?
Zr1 O10 Zr1 101.6(4) 11 20_665 ?
Zr1 O7 Zr1 115.9(2) 8 . ?
Zr1 O7 Zr1 115.9(2) 11 . ?
Zr1 O7 Zr1 115.9(2) 11 8 ?

File: manual_hydrophilic/BOHKAM.cif
####################################################################### 
# 
# This file contains crystal structure data downloaded from the 
# Cambridge Structural Database (CSD) hosted by the Cambridge 
# Crystallographic Data Centre (CCDC).
# 
# Full information about CCDC data access policies and citation 
# guidelines are available at http://www.ccdc.cam.ac.uk/access/V1 
# 
# Audit and citation data items may have been added by the CCDC. 
# Please retain this information to preserve the provenance of 
# this file and to allow appropriate attribution of the data. 
# 
#######################################################################

data_MOF-801
_audit_block_doi                 10.5517/cc12ncgk
_database_code_depnum_ccdc_archive 'CCDC 1002678'
loop_
_citation_id
_citation_doi
_citation_year
1 10.1021/ja500330a 2014
_audit_update_record             
;
2014-05-13 deposited with the CCDC.	2021-12-15 downloaded from the CCDC.
;
_audit_creation_date             2013-12-17
_audit_creation_method           
;
Olex2 1.2
(compiled 2013.12.10 svn.r2850 for OlexSys, GUI svn.r4736)
;
_shelxl_version_number           2013-4
_chemical_name_common            ?
_chemical_name_systematic        MOF-801
_chemical_formula_moiety         '0.25(C96 H48 O128 Zr24)'
_chemical_formula_sum            'C24 H12 O32 Zr6'
_chemical_formula_weight         1359.66
_chemical_melting_point          ?
loop_
_atom_type_symbol
_atom_type_description
_atom_type_scat_dispersion_real
_atom_type_scat_dispersion_imag
_atom_type_scat_source
C C 0.0040 0.0020 'International Tables Vol C Tables 4.2.6.8 and 6.1.1.4'
H H 0.0000 0.0000 'International Tables Vol C Tables 4.2.6.8 and 6.1.1.4'
O O 0.0140 0.0070 'International Tables Vol C Tables 4.2.6.8 and 6.1.1.4'
Zr Zr -1.8230 0.6800 'International Tables Vol C Tables 4.2.6.8 and 6.1.1.4'

_shelx_space_group_comment       
;
The symmetry employed for this shelxl refinement is uniquely defined
by the following loop, which should always be used as a source of
symmetry information in preference to the above space-group names.
They are only intended as comments.
;
_space_group_crystal_system      cubic
_space_group_IT_number           201
_space_group_name_H-M_alt        'P n -3'
_space_group_name_Hall           '-P 2ab 2bc 3'
loop_
_space_group_symop_operation_xyz
'x, y, z'
'-x+1/2, -y+1/2, z'
'-x+1/2, y, -z+1/2'
'x, -y+1/2, -z+1/2'
'z, x, y'
'z, -x+1/2, -y+1/2'
'-z+1/2, -x+1/2, y'
'-z+1/2, x, -y+1/2'
'y, z, x'
'-y+1/2, z, -x+1/2'
'y, -z+1/2, -x+1/2'
'-y+1/2, -z+1/2, x'
'-x, -y, -z'
'x-1/2, y-1/2, -z'
'x-1/2, -y, z-1/2'
'-x, y-1/2, z-1/2'
'-z, -x, -y'
'-z, x-1/2, y-1/2'
'z-1/2, x-1/2, -y'
'z-1/2, -x, y-1/2'
'-y, -z, -x'
'y-1/2, -z, x-1/2'
'-y, z-1/2, x-1/2'
'y-1/2, z-1/2, -x'

_cell_length_a                   17.8348(17)
_cell_length_b                   17.8348(17)
_cell_length_c                   17.8348(17)
_cell_angle_alpha                90
_cell_angle_beta                 90
_cell_angle_gamma                90
_cell_volume                     5672.9(16)
_cell_formula_units_Z            4
_cell_measurement_reflns_used    1404
_cell_measurement_temperature    363.15
_cell_measurement_theta_max      26.73
_cell_measurement_theta_min      3.54
_shelx_estimated_absorpt_T_max   ?
_shelx_estimated_absorpt_T_min   ?
_exptl_absorpt_coefficient_mu    1.450
_exptl_absorpt_correction_T_max  1.000
_exptl_absorpt_correction_T_min  0.6233
_exptl_absorpt_correction_type   multi-scan
_exptl_absorpt_process_details   SADABS
_exptl_crystal_colour            colourless
_exptl_crystal_colour_primary    colourless
_exptl_crystal_density_diffrn    1.592
_exptl_crystal_density_meas      .
_exptl_crystal_density_method    ?
_exptl_crystal_description       octahedral
_exptl_crystal_F_000             2608
_exptl_crystal_preparation       ?
_exptl_crystal_recrystallization_method ?
_exptl_crystal_size_max          0.02
_exptl_crystal_size_mid          0.02
_exptl_crystal_size_min          0.015
_exptl_special_details           
;
 ?
;
_exptl_transmission_factor_max   ?
_exptl_transmission_factor_min   ?
_diffrn_reflns_av_R_equivalents  0.1340
_diffrn_reflns_av_unetI/netI     0.0797
_diffrn_reflns_Laue_measured_fraction_full 0.995
_diffrn_reflns_Laue_measured_fraction_max 0.995
_diffrn_reflns_limit_h_max       20
_diffrn_reflns_limit_h_min       -19
_diffrn_reflns_limit_k_max       22
_diffrn_reflns_limit_k_min       -20
_diffrn_reflns_limit_l_max       22
_diffrn_reflns_limit_l_min       -8
_diffrn_reflns_number            14847
_diffrn_reflns_point_group_measured_fraction_full 0.995
_diffrn_reflns_point_group_measured_fraction_max 0.995
_diffrn_reflns_theta_full        27.706
_diffrn_reflns_theta_max         28.840
_diffrn_reflns_theta_min         3.050
_diffrn_ambient_temperature      363.15
_diffrn_detector_area_resol_mean ?
_diffrn_measured_fraction_theta_full 0.995
_diffrn_measured_fraction_theta_max 0.995
_diffrn_measurement_device_type  'Bruker APEX-II CCD'
_diffrn_measurement_method       '\f and \w scans'
_diffrn_radiation_monochromator  graphite
_diffrn_radiation_type           ?
_diffrn_radiation_wavelength     0.7749
_diffrn_source                   ?
_diffrn_standards_number         0
_reflns_Friedel_coverage         0.000
_reflns_Friedel_fraction_full    .
_reflns_Friedel_fraction_max     .
_reflns_number_gt                1291
_reflns_number_total             1918
_reflns_special_details          
;
 Reflections were merged by SHELXL according to the crystal
 class for the calculation of statistics and refinement.
 
 _reflns_Friedel_fraction is defined as the number of unique
 Friedel pairs measured divided by the number that would be
 possible theoretically, ignoring centric projections and
 systematic absences.
;
_reflns_threshold_expression     'I > 2\s(I)'
_computing_cell_refinement       ?
_computing_data_collection       ?
_computing_data_reduction        ?
_computing_molecular_graphics    'Olex2 (Dolomanov et al., 2009)'
_computing_publication_material  'Olex2 (Dolomanov et al., 2009)'
_computing_structure_refinement  'XL (Sheldrick, 2008)'
_computing_structure_solution    'ShelXS (Sheldrick, 2008)'
_refine_diff_density_max         1.449
_refine_diff_density_min         -0.765
_refine_diff_density_rms         0.144
_refine_ls_extinction_coef       .
_refine_ls_extinction_method     none
_refine_ls_goodness_of_fit_ref   1.095
_refine_ls_hydrogen_treatment    constr
_refine_ls_matrix_type           full
_refine_ls_number_parameters     98
_refine_ls_number_reflns         1918
_refine_ls_number_restraints     0
_refine_ls_R_factor_all          0.1002
_refine_ls_R_factor_gt           0.0619
_refine_ls_restrained_S_all      1.095
_refine_ls_shift/su_max          0.000
_refine_ls_shift/su_mean         0.000
_refine_ls_structure_factor_coef Fsqd
_refine_ls_weighting_details     
'w=1/[\s^2^(Fo^2^)+(0.0744P)^2^+13.2545P] where P=(Fo^2^+2Fc^2^)/3'
_refine_ls_weighting_scheme      calc
_refine_ls_wR_factor_gt          0.1553
_refine_ls_wR_factor_ref         0.1733
_refine_special_details          
;
 ?
;
_olex2_refinement_description    
;
1. Fixed Uiso
 At 1.2 times of:
  All C(H) groups
2. Uiso/Uaniso restraints and constraints
Uanis(O3) = Uanis(O1)
Uanis(O8) = Uanis(O2)
3. Others
 Fixed Sof: O1(0.5) O8(0.16667) O3(0.5) O2(0.16667)
4.a Aromatic/amide H refined with riding coordinates:
 C13(H13), C2(H2)
;
_atom_sites_solution_hydrogens   geom
_atom_sites_solution_primary     direct
_atom_sites_solution_secondary   ?
loop_
_atom_site_label
_atom_site_type_symbol
_atom_site_fract_x
_atom_site_fract_y
_atom_site_fract_z
_atom_site_U_iso_or_equiv
_atom_site_adp_type
_atom_site_occupancy
_atom_site_site_symmetry_order
_atom_site_calc_flag
_atom_site_refinement_flags_posn
_atom_site_refinement_flags_adp
_atom_site_refinement_flags_occupancy
_atom_site_disorder_assembly
_atom_site_disorder_group
Zr1 Zr 0.13785(4) 0.51113(4) 0.01188(4) 0.0385(3) Uani 1 1 d . . . . .
O4 O 0.2090(4) 0.4085(4) 0.0080(4) 0.085(2) Uani 1 1 d . . . . .
O5 O 0.1904(4) 0.6246(4) 0.0246(5) 0.083(2) Uani 1 1 d . . . . .
O6 O 0.1896(4) 0.5073(4) 0.1263(4) 0.079(2) Uani 1 1 d . . . . .
O7 O 0.2088(4) 0.5239(4) -0.0906(4) 0.087(2) Uani 1 1 d . . . . .
C11 C 0.1604(7) 0.6891(7) 0.0240(7) 0.087(4) Uani 1 1 d . . . . .
C13 C 0.2142(7) 0.7555(9) 0.0243(9) 0.141(6) Uani 1 1 d . . . . .
H13 H 0.1955 0.8042 0.0244 0.169 Uiso 1 1 calc R . . . .
C1 C 0.1906(6) 0.3398(7) 0.0000(7) 0.082(3) Uani 1 1 d . . . . .
C2 C 0.2567(9) 0.2865(6) 0.0001(8) 0.125(5) Uani 1 1 d . . . . .
H2 H 0.3056 0.3046 0.0001 0.150 Uiso 1 1 calc R . . . .
O1 O 0.0765(10) 0.5917(9) -0.0647(10) 0.042(2) Uani 0.5 1 d . . P . 2
O8 O 0.0596(6) 0.4404(6) 0.0596(6) 0.042(4) Uani 0.5 3 d S T P . 1
O3 O 0.0596(10) 0.5686(9) -0.0496(10) 0.042(2) Uani 0.5 1 d . . P . 1
O2 O 0.0785(6) 0.4215(6) 0.0785(6) 0.042(4) Uani 0.5 3 d S T P . 2

loop_
_atom_site_aniso_label
_atom_site_aniso_U_11
_atom_site_aniso_U_22
_atom_site_aniso_U_33
_atom_site_aniso_U_23
_atom_site_aniso_U_13
_atom_site_aniso_U_12
Zr1 0.0286(4) 0.0435(5) 0.0434(4) -0.0011(3) -0.0012(3) -0.0006(3)
O4 0.065(4) 0.073(5) 0.119(6) 0.003(4) 0.000(4) 0.029(4)
O5 0.063(4) 0.073(5) 0.114(6) -0.007(4) 0.001(4) -0.025(4)
O6 0.062(4) 0.108(6) 0.066(4) -0.005(4) -0.026(4) 0.004(4)
O7 0.068(4) 0.113(6) 0.080(5) 0.001(5) 0.032(4) -0.002(4)
C11 0.060(7) 0.063(7) 0.138(11) -0.008(7) 0.005(7) -0.016(6)
C13 0.075(8) 0.100(10) 0.246(18) -0.010(12) 0.010(10) -0.037(9)
C1 0.054(6) 0.067(7) 0.126(10) 0.010(7) 0.008(6) 0.019(5)
C2 0.094(9) 0.077(8) 0.204(16) -0.005(8) 0.017(11) 0.033(9)
O1 0.044(8) 0.040(9) 0.043(7) 0.011(6) 0.010(5) -0.011(5)
O8 0.042(4) 0.042(4) 0.042(4) 0.011(4) -0.011(4) 0.011(4)
O3 0.044(8) 0.040(9) 0.043(7) 0.011(6) 0.010(5) -0.011(5)
O2 0.042(4) 0.042(4) 0.042(4) 0.011(4) -0.011(4) 0.011(4)

_geom_special_details            
;
 All esds (except the esd in the dihedral angle between two l.s. planes)
 are estimated using the full covariance matrix.  The cell esds are taken
 into account individually in the estimation of esds in distances, angles
 and torsion angles; correlations between esds in cell parameters are only
 used when they are defined by crystal symmetry.  An approximate (isotropic)
 treatment of cell esds is used for estimating esds involving l.s. planes.
;
loop_
_geom_bond_atom_site_label_1
_geom_bond_atom_site_label_2
_geom_bond_distance
_geom_bond_site_symmetry_2
_geom_bond_publ_flag
Zr1 O4 2.228(7) . ?
Zr1 O5 2.242(7) . ?
Zr1 O6 2.240(6) . ?
Zr1 O7 2.234(7) . ?
Zr1 O1 2.233(19) 24_565 ?
Zr1 O1 2.256(19) 18_565 ?
Zr1 O1 2.264(19) . ?
Zr1 O8 2.064(4) . ?
Zr1 O3 2.08(2) 24_565 ?
Zr1 O3 2.06(2) 18_565 ?
Zr1 O3 2.05(2) . ?
Zr1 O2 2.255(8) . ?
O4 C1 1.277(13) . ?
O5 C11 1.268(13) . ?
O6 C1 1.267(13) 12 ?
O7 C11 1.294(13) 24_565 ?
C11 O7 1.294(13) 18_565 ?
C11 C13 1.525(16) . ?
C13 C13 1.29(3) 2_565 ?
C1 O6 1.267(13) 6 ?
C1 C2 1.515(15) . ?
C2 C2 1.32(2) 2 ?
O1 Zr1 2.233(19) 18_565 ?
O1 Zr1 2.256(19) 24_565 ?
O8 Zr1 2.064(4) 12 ?
O8 Zr1 2.064(4) 6 ?
O3 Zr1 2.06(2) 24_565 ?
O3 Zr1 2.08(2) 18_565 ?
O2 Zr1 2.255(8) 6 ?
O2 Zr1 2.255(8) 12 ?

loop_
_geom_angle_atom_site_label_1
_geom_angle_atom_site_label_2
_geom_angle_atom_site_label_3
_geom_angle
_geom_angle_site_symmetry_1
_geom_angle_site_symmetry_3
_geom_angle_publ_flag
O4 Zr1 O5 120.5(3) . . ?
O4 Zr1 O6 76.6(3) . . ?
O4 Zr1 O7 74.7(3) . . ?
O4 Zr1 O1 141.1(6) . . ?
O4 Zr1 O1 140.6(6) . 18_565 ?
O4 Zr1 O1 72.0(5) . 24_565 ?
O4 Zr1 O2 72.6(4) . . ?
O5 Zr1 O1 71.9(5) . . ?
O5 Zr1 O1 73.2(5) . 18_565 ?
O5 Zr1 O2 141.5(2) . . ?
O6 Zr1 O5 76.3(3) . . ?
O6 Zr1 O1 71.3(5) . 18_565 ?
O6 Zr1 O1 140.1(6) . . ?
O6 Zr1 O2 72.1(4) . . ?
O7 Zr1 O5 75.8(3) . . ?
O7 Zr1 O6 121.0(3) . . ?
O7 Zr1 O1 142.3(6) . 18_565 ?
O7 Zr1 O1 73.5(5) . . ?
O7 Zr1 O1 72.1(5) . 24_565 ?
O7 Zr1 O2 140.2(2) . . ?
O1 Zr1 O5 140.5(6) 24_565 . ?
O1 Zr1 O6 140.9(6) 24_565 . ?
O1 Zr1 O1 123.0(5) 24_565 18_565 ?
O1 Zr1 O1 77.3(5) 24_565 . ?
O1 Zr1 O1 76.9(5) 18_565 . ?
O1 Zr1 O2 76.2(5) 18_565 . ?
O1 Zr1 O2 76.7(6) 24_565 . ?
O8 Zr1 O4 84.0(4) . . ?
O8 Zr1 O5 142.4(2) . . ?
O8 Zr1 O6 83.4(4) . . ?
O8 Zr1 O7 141.4(2) . . ?
O8 Zr1 O3 62.1(6) . 24_565 ?
O3 Zr1 O4 141.4(6) . . ?
O3 Zr1 O4 142.6(6) 18_565 . ?
O3 Zr1 O4 83.8(5) 24_565 . ?
O3 Zr1 O5 141.3(6) 24_565 . ?
O3 Zr1 O5 83.7(5) 18_565 . ?
O3 Zr1 O5 83.5(5) . . ?
O3 Zr1 O6 141.9(6) 24_565 . ?
O3 Zr1 O6 141.5(6) . . ?
O3 Zr1 O6 83.1(5) 18_565 . ?
O3 Zr1 O7 84.1(5) . . ?
O3 Zr1 O7 142.3(6) 18_565 . ?
O3 Zr1 O7 83.6(5) 24_565 . ?
O3 Zr1 O8 93.7(6) . . ?
O3 Zr1 O8 62.5(6) 18_565 . ?
O3 Zr1 O3 61.8(6) . 24_565 ?
O3 Zr1 O3 62.1(6) . 18_565 ?
O3 Zr1 O3 93.8(6) 18_565 24_565 ?
O2 Zr1 O1 122.7(5) . . ?
C1 O4 Zr1 130.2(7) . . ?
C11 O5 Zr1 129.9(7) . . ?
C1 O6 Zr1 131.1(6) 12 . ?
C11 O7 Zr1 129.4(7) 24_565 . ?
O5 C11 O7 130.7(10) . 18_565 ?
O5 C11 C13 116.0(11) . . ?
O7 C11 C13 113.3(11) 18_565 . ?
C13 C13 C11 120(2) 2_565 . ?
O4 C1 C2 113.7(10) . . ?
O6 C1 O4 129.9(9) 6 . ?
O6 C1 C2 116.4(11) 6 . ?
C2 C2 C1 118.4(18) 2 . ?
Zr1 O1 Zr1 102.6(7) 18_565 24_565 ?
Zr1 O1 Zr1 102.1(6) 18_565 . ?
Zr1 O1 Zr1 101.4(6) 24_565 . ?
Zr1 O8 Zr1 116.1(3) . 12 ?
Zr1 O8 Zr1 116.1(3) . 6 ?
Zr1 O8 Zr1 116.1(3) 12 6 ?
Zr1 O3 Zr1 116.7(9) . 24_565 ?
Zr1 O3 Zr1 115.8(9) . 18_565 ?
Zr1 O3 Zr1 115.6(9) 24_565 18_565 ?
Zr1 O2 Zr1 101.9(5) . 6 ?
Zr1 O2 Zr1 101.9(5) . 12 ?
Zr1 O2 Zr1 101.9(5) 6 12 ?
