Repository: mayfarhad/MOF-Water-Affinity-Prediction-

# MOF-Water-Affinity-Prediction-
The following Python scripts aim to use a Random Forest machine learning algorithm to predict the water affinity of Metal-Organic Frameworks (MOFs). The training set is extracted from the Cambridge Structural Database and the CoRE_MOF 2019 dataset.

File: manual_hydrophilic/BOHWIG.cif
####################################################################### 
# 
# This file contains crystal structure data downloaded from the 
# Cambridge Structural Database (CSD) hosted by the Cambridge 
# Crystallographic Data Centre (CCDC).
# 
# Full information about CCDC data access policies and citation 
# guidelines are available at http://www.ccdc.cam.ac.uk/access/V1 
# 
# Audit and citation data items may have been added by the CCDC. 
# Please retain this information to preserve the provenance of 
# this file and to allow appropriate attribution of the data. 
# 
#######################################################################

data_MOF-841
_audit_block_doi                 10.5517/cc12nc69
_database_code_depnum_ccdc_archive 'CCDC 1002670'
loop_
_citation_id
_citation_doi
_citation_year
1 10.1021/ja500330a 2014
_audit_update_record             
;
2014-05-13 deposited with the CCDC.	2021-12-15 downloaded from the CCDC.
;
_audit_creation_date             2013-12-18
_audit_creation_method           
;
Olex2 1.2
(compiled 2013.12.10 svn.r2850 for OlexSys, GUI svn.r4736)
;
_shelxl_version_number           2013-4
_chemical_name_common            ?
_chemical_name_systematic        
;
 ? 
;
_chemical_formula_moiety         'C62 H36 O36 Zr6'
_chemical_formula_sum            'C62 H36 O36 Zr6'
_chemical_formula_weight         1904.23
_chemical_melting_point          ?
loop_
_atom_type_symbol
_atom_type_description
_atom_type_scat_dispersion_real
_atom_type_scat_dispersion_imag
_atom_type_scat_source
C C 0.0033 0.0016 'International Tables Vol C Tables 4.2.6.8 and 6.1.1.4'
H H 0.0000 0.0000 'International Tables Vol C Tables 4.2.6.8 and 6.1.1.4'
O O 0.0106 0.0060 'International Tables Vol C Tables 4.2.6.8 and 6.1.1.4'
Zr Zr -2.9673 0.5597 'International Tables Vol C Tables 4.2.6.8 and 6.1.1.4'

_space_group_crystal_system      tetragonal
_space_group_IT_number           87
_space_group_name_H-M_alt        'I 4/m'
_space_group_name_Hall           '-I 4'
loop_
_space_group_symop_id
_space_group_symop_operation_xyz
1 'x, y, z'
2 '-x, -y, z'
3 '-y, x, z'
4 'y, -x, z'
5 'x+1/2, y+1/2, z+1/2'
6 '-x+1/2, -y+1/2, z+1/2'
7 '-y+1/2, x+1/2, z+1/2'
8 'y+1/2, -x+1/2, z+1/2'
9 '-x, -y, -z'
10 'x, y, -z'
11 'y, -x, -z'
12 '-y, x, -z'
13 '-x+1/2, -y+1/2, -z+1/2'
14 'x+1/2, y+1/2, -z+1/2'
15 'y+1/2, -x+1/2, -z+1/2'
16 '-y+1/2, x+1/2, -z+1/2'

_cell_length_a                   14.6766(6)
_cell_length_b                   14.6766(6)
_cell_length_c                   28.0033(10)
_cell_angle_alpha                90.00
_cell_angle_beta                 90.00
_cell_angle_gamma                90.00
_cell_volume                     6032.0(4)
_cell_formula_units_Z            2
_cell_measurement_reflns_used    9571
_cell_measurement_temperature    150(2)
_cell_measurement_theta_max      25.89
_cell_measurement_theta_min      2.44
_exptl_absorpt_coefficient_mu    0.5485
_exptl_absorpt_correction_T_max  0.7538
_exptl_absorpt_correction_T_min  0.6826
_exptl_absorpt_correction_type   multi-scan
_exptl_absorpt_process_details   SADABS
_exptl_crystal_colour            colorles
_exptl_crystal_density_diffrn    1.048
_exptl_crystal_density_meas      .
_exptl_crystal_density_method    'not measured'
_exptl_crystal_description       ?
_exptl_crystal_F_000             3504
_exptl_crystal_size_max          ?
_exptl_crystal_size_mid          ?
_exptl_crystal_size_min          ?
_exptl_special_details           
;
 ? 
;
_diffrn_reflns_av_R_equivalents  0.0415
_diffrn_reflns_av_unetI/netI     0.0165
_diffrn_reflns_limit_h_max       18
_diffrn_reflns_limit_h_min       -18
_diffrn_reflns_limit_k_max       18
_diffrn_reflns_limit_k_min       -18
_diffrn_reflns_limit_l_max       34
_diffrn_reflns_limit_l_min       -34
_diffrn_reflns_number            41321
_diffrn_reflns_theta_full        25.99
_diffrn_reflns_theta_max         25.99
_diffrn_reflns_theta_min         2.44
_diffrn_ambient_temperature      150(2)
_diffrn_detector_area_resol_mean ?
_diffrn_measured_fraction_theta_full 0.999
_diffrn_measured_fraction_theta_max 0.999
_diffrn_measurement_device_type  'Bruker Photon-100 CMOS'
_diffrn_measurement_method       '\f and \w scans'
_diffrn_radiation_monochromator  'Goebel Mirror'
_diffrn_radiation_type           MoK\a
_diffrn_radiation_wavelength     0.71073
_diffrn_source                   'micro-focus sealed tube'
_diffrn_standards_number         0
_reflns_number_gt                2653
_reflns_number_total             3043
_reflns_threshold_expression     >2sigma(I)
_computing_cell_refinement       ?
_computing_data_collection       ?
_computing_data_reduction        ?
_computing_molecular_graphics    'Olex2 (Dolomanov et al., 2009)'
_computing_publication_material  'Olex2 (Dolomanov et al., 2009)'
_computing_structure_refinement  'XL (Sheldrick, 2008)'
_computing_structure_solution    'ShelXS-2013 (Sheldrick, 2008)'
_refine_diff_density_max         1.482
_refine_diff_density_min         -0.601
_refine_diff_density_rms         0.179
_refine_ls_extinction_coef       ?
_refine_ls_extinction_method     none
_refine_ls_goodness_of_fit_ref   1.233
_refine_ls_hydrogen_treatment    mixed
_refine_ls_matrix_type           full
_refine_ls_number_parameters     135
_refine_ls_number_reflns         3043
_refine_ls_number_restraints     72
_refine_ls_R_factor_all          0.0597
_refine_ls_R_factor_gt           0.0519
_refine_ls_restrained_S_all      1.224
_refine_ls_shift/su_max          0.000
_refine_ls_shift/su_mean         0.000
_refine_ls_structure_factor_coef Fsqd
_refine_ls_weighting_details     
'calc w=1/[\s^2^(Fo^2^)+(0.1101P)^2^+19.5176P] where P=(Fo^2^+2Fc^2^)/3'
_refine_ls_weighting_scheme      calc
_refine_ls_wR_factor_gt          0.1763
_refine_ls_wR_factor_ref         0.1897
_refine_special_details          
;
 Refinement of F^2^ against ALL reflections.  The weighted R-factor wR and 
 goodness of fit S are based on F^2^, conventional R-factors R are based 
 on F, with F set to zero for negative F^2^. The threshold expression of 
 F^2^ > 2sigma(F^2^) is used only for calculating R-factors(gt) etc. and is 
 not relevant to the choice of reflections for refinement.  R-factors based 
 on F^2^ are statistically about twice as large as those based on F, and R- 
 factors based on ALL data will be even larger. 
;
_olex2_refinement_description    
;
1. Others
 Fixed Sof: O1B(0.5) O1A(0.5) O1(0.13) C9(0.25) O6(0.25) C10(0.25)
 Fixed U12: Zr1(0) C8(0)
 Fixed U13: Zr1(0) Zr2(0) C8(0) O5(0) O4(0) O1(0) O6(0)
 Fixed U23: Zr1(0) Zr2(0) C8(0) O5(0) O4(0) O1(0) O6(0)
 Fixed Uiso: H3(0.065) H4(0.057) H6(0.045) H7(0.047)
 Fixed X: Zr1(0) C8(0.5) H3(0.204) H4(0.3226) H6(0.4885) H7(0.3699)
 Fixed Y: Zr1(0) C8(0) H3(-0.0333) H4(-0.0569) H6(0.1019) H7(0.1254)
 Fixed Z: Zr2(0) C8(0.25) O5(0) O4(0) H3(0.1973) H4(0.2518) H6(0.1714)
 H7(0.1169)
;
_atom_sites_solution_hydrogens   geom
_atom_sites_solution_primary     direct
_atom_sites_solution_secondary   difmap
loop_
_atom_site_label
_atom_site_type_symbol
_atom_site_fract_x
_atom_site_fract_y
_atom_site_fract_z
_atom_site_U_iso_or_equiv
_atom_site_adp_type
_atom_site_occupancy
_atom_site_symmetry_multiplicity
_atom_site_calc_flag
_atom_site_refinement_flags
_atom_site_disorder_assembly
_atom_site_disorder_group
Zr1 Zr 0.0000 0.0000 0.08772(2) 0.0224(2) Uani 1 4 d S . .
Zr2 Zr 0.16211(4) 0.05358(4) 0.0000 0.0266(2) Uani 1 2 d S . .
O2 O 0.1228(2) 0.0361(2) 0.12801(10) 0.0342(7) Uani 1 1 d . . .
O1B O -0.1240(5) 0.0629(5) 0.0474(3) 0.0267(15) Uani 0.50 1 d P . 2
C8 C 0.5000 0.0000 0.2500 0.0285(17) Uani 1 4 d S . .
O5 O 0.2931(4) -0.0210(5) 0.0000 0.0621(15) Uani 1 2 d SD . .
O4 O 0.2257(4) 0.1885(4) 0.0000 0.0578(14) Uani 1 2 d SD . .
O3 O 0.2265(2) 0.0731(3) 0.07310(12) 0.0550(11) Uani 1 1 d . . .
C2 C 0.27580(16) 0.0482(2) 0.15202(9) 0.0377(10) Uani 1 1 d GU . .
C3 C 0.26173(16) -0.0059(3) 0.19207(11) 0.0538(14) Uani 1 1 d GU A .
H3 H 0.2040 -0.0333 0.1973 0.065 Uiso 1 1 calc R . .
C4 C 0.33217(19) -0.0199(2) 0.22443(9) 0.0477(13) Uani 1 1 d GU A .
H4 H 0.3226 -0.0569 0.2518 0.057 Uiso 1 1 calc R . .
C5 C 0.41668(16) 0.0203(2) 0.21674(9) 0.0298(9) Uani 1 1 d GU A .
C6 C 0.43075(15) 0.0744(2) 0.17668(10) 0.0371(10) Uani 1 1 d GU A .
H6 H 0.4885 0.1019 0.1714 0.045 Uiso 1 1 calc R . .
C7 C 0.36031(19) 0.0884(2) 0.14432(9) 0.0395(11) Uani 1 1 d GU A .
H7 H 0.3699 0.1254 0.1169 0.047 Uiso 1 1 calc R . .
C1 C 0.2028(3) 0.0535(3) 0.11455(16) 0.0367(10) Uani 1 1 d . . .
O1A O -0.0892(5) 0.0455(6) 0.0370(3) 0.0285(16) Uani 0.50 1 d P . 1
O1 O 0.4276(14) -0.084(2) -0.0078(12) 0.0621(15) Uani 0.13 1 d PDU A -1
C9 C 0.3522(15) -0.056(2) -0.0231(9) 0.086(9) Uani 0.25 1 d PD A -1
O6 O 0.1829(12) 0.2573(11) 0.0761(5) 0.0578(14) Uani 0.25 1 d PD A -1
C10 C 0.225(2) 0.239(2) 0.0372(8) 0.099(10) Uani 0.25 1 d PDU A -1

loop_
_atom_site_aniso_label
_atom_site_aniso_U_11
_atom_site_aniso_U_22
_atom_site_aniso_U_33
_atom_site_aniso_U_23
_atom_site_aniso_U_13
_atom_site_aniso_U_12
Zr1 0.0267(3) 0.0267(3) 0.0137(4) 0.000 0.000 0.000
Zr2 0.0265(3) 0.0374(4) 0.0158(3) 0.000 0.000 -0.0038(2)
O2 0.0336(16) 0.0476(18) 0.0215(15) -0.0008(12) -0.0053(12) -0.0046(14)
O1B 0.033(4) 0.032(4) 0.015(3) 0.001(3) -0.001(3) -0.001(3)
C8 0.034(3) 0.034(3) 0.018(4) 0.000 0.000 0.000
O5 0.034(3) 0.090(4) 0.063(4) 0.000 0.000 0.013(3)
O4 0.075(4) 0.055(3) 0.043(3) 0.000 0.000 -0.025(3)
O3 0.0392(18) 0.103(3) 0.0227(17) 0.0081(18) -0.0070(14) -0.0227(19)
C2 0.036(2) 0.055(3) 0.023(2) 0.0027(19) -0.0023(17) -0.007(2)
C3 0.038(2) 0.088(4) 0.035(3) 0.020(3) -0.003(2) -0.018(3)
C4 0.039(2) 0.074(4) 0.030(2) 0.020(2) -0.0003(19) -0.013(2)
C5 0.033(2) 0.037(2) 0.0192(18) -0.0011(16) -0.0005(16) -0.0002(17)
C6 0.036(2) 0.048(3) 0.027(2) 0.0078(19) -0.0055(18) -0.0100(19)
C7 0.042(2) 0.052(3) 0.025(2) 0.0076(19) -0.0045(18) -0.010(2)
C1 0.035(2) 0.053(3) 0.022(2) 0.0001(18) -0.0059(18) -0.007(2)
O1A 0.033(4) 0.036(4) 0.016(3) -0.002(3) 0.002(3) 0.003(3)
O1 0.034(3) 0.090(4) 0.063(4) 0.000 0.000 0.013(3)
C9 0.071(18) 0.10(2) 0.09(2) 0.013(17) 0.007(15) 0.026(16)
O6 0.075(4) 0.055(3) 0.043(3) 0.000 0.000 -0.025(3)
C10 0.101(13) 0.098(13) 0.098(13) -0.001(9) -0.014(9) 0.002(9)

_geom_special_details            
;
 All esds (except the esd in the dihedral angle between two l.s. planes) 
 are estimated using the full covariance matrix.  The cell esds are taken 
 into account individually in the estimation of esds in distances, angles 
 and torsion angles; correlations between esds in cell parameters are only 
 used when they are defined by crystal symmetry.  An approximate (isotropic) 
 treatment of cell esds is used for estimating esds involving l.s. planes. 
;
loop_
_geom_bond_atom_site_label_1
_geom_bond_atom_site_label_2
_geom_bond_distance
_geom_bond_site_symmetry_2
_geom_bond_publ_flag
Zr1 O2 2.191(3) 3 ?
Zr1 O2 2.191(3) 2 ?
Zr1 O2 2.191(3) 4 ?
Zr1 O2 2.191(3) . ?
Zr1 O1B 2.332(8) 2 ?
Zr1 O1B 2.332(8) 4 ?
Zr1 O1B 2.332(8) 3 ?
Zr1 O1B 2.332(8) . ?
Zr1 O1A 2.045(8) . ?
Zr1 O1A 2.045(8) 3 ?
Zr1 O1A 2.045(8) 2 ?
Zr1 O1A 2.045(8) 4 ?
Zr2 O1B 2.235(8) 2 ?
Zr2 O1B 2.235(8) 9 ?
Zr2 O1B 2.226(8) 4 ?
Zr2 O1B 2.226(8) 11 ?
Zr2 O5 2.212(5) . ?
Zr2 O4 2.189(5) . ?
Zr2 O3 2.272(3) 10 ?
Zr2 O3 2.272(3) . ?
Zr2 O1A 2.068(8) 11 ?
Zr2 O1A 2.068(8) 4 ?
Zr2 O1A 2.081(8) 2 ?
Zr2 O1A 2.081(8) 9 ?
O2 C1 1.260(6) . ?
O1B Zr2 2.235(8) 9 ?
O1B Zr2 2.226(8) 3 ?
C8 C5 1.566(3) 16_545 ?
C8 C5 1.566(3) 2_655 ?
C8 C5 1.5657(19) . ?
C8 C5 1.566(4) 15 ?
O5 C9 1.199(17) . ?
O5 C9 1.199(17) 10 ?
O4 C10 1.277(9) 10 ?
O4 C10 1.277(9) . ?
O3 C1 1.245(6) . ?
C2 C3 1.3900 . ?
C2 C7 1.3900 . ?
C2 C1 1.501(5) . ?
C3 H3 0.9500 . ?
C3 C4 1.3900 . ?
C4 H4 0.9500 . ?
C4 C5 1.3900 . ?
C5 C6 1.3900 . ?
C6 H6 0.9500 . ?
C6 C7 1.3900 . ?
C7 H7 0.9500 . ?
O1A Zr2 2.081(8) 9 ?
O1A Zr2 2.068(8) 3 ?
O1 C9 1.253(18) . ?
O6 C10 1.279(9) . ?

loop_
_geom_angle_atom_site_label_1
_geom_angle_atom_site_label_2
_geom_angle_atom_site_label_3
_geom_angle
_geom_angle_site_symmetry_1
_geom_angle_site_symmetry_3
_geom_angle_publ_flag
O2 Zr1 O2 74.62(7) 3 2 ?
O2 Zr1 O2 74.62(7) 2 4 ?
O2 Zr1 O2 118.01(16) 3 4 ?
O2 Zr1 O2 118.01(16) 2 . ?
O2 Zr1 O2 74.62(7) 3 . ?
O2 Zr1 O2 74.62(7) 4 . ?
O2 Zr1 O1B 142.7(2) . . ?
O2 Zr1 O1B 74.7(2) . 4 ?
O2 Zr1 O1B 142.7(2) 3 3 ?
O2 Zr1 O1B 139.7(2) 3 2 ?
O2 Zr1 O1B 74.7(2) 3 . ?
O2 Zr1 O1B 72.7(2) 2 . ?
O2 Zr1 O1B 139.7(2) 4 . ?
O2 Zr1 O1B 72.7(2) 3 4 ?
O2 Zr1 O1B 139.7(2) 2 4 ?
O2 Zr1 O1B 142.7(2) 4 4 ?
O2 Zr1 O1B 72.7(2) . 2 ?
O2 Zr1 O1B 74.7(2) 4 2 ?
O2 Zr1 O1B 142.7(2) 2 2 ?
O2 Zr1 O1B 139.7(2) . 3 ?
O2 Zr1 O1B 72.7(2) 4 3 ?
O2 Zr1 O1B 74.7(2) 2 3 ?
O1B Zr1 O1B 122.1(4) . 2 ?
O1B Zr1 O1B 76.45(16) 3 2 ?
O1B Zr1 O1B 76.45(16) 4 2 ?
O1B Zr1 O1B 76.45(16) . 4 ?
O1B Zr1 O1B 122.1(4) 3 4 ?
O1B Zr1 O1B 76.45(16) . 3 ?
O1A Zr1 O2 86.3(2) 3 2 ?
O1A Zr1 O2 141.4(2) 4 2 ?
O1A Zr1 O2 143.7(2) 2 2 ?
O1A Zr1 O2 141.4(2) . 4 ?
O1A Zr1 O2 84.8(2) 3 4 ?
O1A Zr1 O2 86.3(2) . 3 ?
O1A Zr1 O2 143.7(2) 3 3 ?
O1A Zr1 O2 84.8(2) 4 3 ?
O1A Zr1 O2 141.4(2) 2 3 ?
O1A Zr1 O2 84.8(2) . 2 ?
O1A Zr1 O2 141.4(2) 3 . ?
O1A Zr1 O2 86.3(2) 4 . ?
O1A Zr1 O2 84.8(2) 2 . ?
O1A Zr1 O2 143.7(2) . . ?
O1A Zr1 O2 143.7(2) 4 4 ?
O1A Zr1 O2 86.3(2) 2 4 ?
O1A Zr1 O1B 15.1(2) 2 2 ?
O1A Zr1 O1B 70.3(4) 4 2 ?
O1A Zr1 O1B 70.4(4) 3 2 ?
O1A Zr1 O1B 107.0(3) . 2 ?
O1A Zr1 O1B 70.4(4) 2 4 ?
O1A Zr1 O1B 70.4(4) . 3 ?
O1A Zr1 O1B 107.0(3) 2 . ?
O1A Zr1 O1B 70.4(4) 4 . ?
O1A Zr1 O1B 70.3(4) 3 . ?
O1A Zr1 O1B 15.1(2) . . ?
O1A Zr1 O1B 15.1(2) 3 3 ?
O1A Zr1 O1B 15.1(2) 4 4 ?
O1A Zr1 O1B 107.0(3) 3 4 ?
O1A Zr1 O1B 70.3(4) . 4 ?
O1A Zr1 O1B 107.0(3) 4 3 ?
O1A Zr1 O1B 70.3(4) 2 3 ?
O1A Zr1 O1A 91.9(4) 3 4 ?
O1A Zr1 O1A 61.1(2) . 4 ?
O1A Zr1 O1A 61.1(2) . 3 ?
O1A Zr1 O1A 61.1(2) 4 2 ?
O1A Zr1 O1A 61.1(2) 3 2 ?
O1A Zr1 O1A 91.9(4) . 2 ?
O1B Zr2 O1B 123.1(4) 11 2 ?
O1B Zr2 O1B 80.6(4) 4 2 ?
O1B Zr2 O1B 72.9(4) 9 2 ?
O1B Zr2 O1B 80.6(4) 11 9 ?
O1B Zr2 O1B 123.1(4) 4 9 ?
O1B Zr2 O1B 73.3(4) 11 4 ?
O1B Zr2 O3 138.7(2) 4 10 ?
O1B Zr2 O3 71.1(2) 11 10 ?
O1B Zr2 O3 70.4(2) 9 10 ?
O1B Zr2 O3 137.3(2) 9 . ?
O1B Zr2 O3 138.7(2) 11 . ?
O1B Zr2 O3 71.1(2) 4 . ?
O1B Zr2 O3 137.3(2) 2 10 ?
O1B Zr2 O3 70.4(2) 2 . ?
O5 Zr2 O1B 80.7(2) . 9 ?
O5 Zr2 O1B 143.0(2) . 11 ?
O5 Zr2 O1B 143.0(2) . 4 ?
O5 Zr2 O1B 80.7(2) . 2 ?
O5 Zr2 O3 72.61(13) . . ?
O5 Zr2 O3 72.61(13) . 10 ?
O4 Zr2 O1B 81.9(2) . 4 ?
O4 Zr2 O1B 142.96(19) . 9 ?
O4 Zr2 O1B 142.96(19) . 2 ?
O4 Zr2 O1B 81.9(2) . 11 ?
O4 Zr2 O5 94.4(2) . . ?
O4 Zr2 O3 73.09(12) . 10 ?
O4 Zr2 O3 73.09(12) . . ?
O3 Zr2 O3 128.53(18) 10 . ?
O1A Zr2 O1B 16.6(2) 2 2 ?
O1A Zr2 O1B 68.5(2) 9 2 ?
O1A Zr2 O1B 71.9(3) 4 2 ?
O1A Zr2 O1B 106.5(4) 11 2 ?
O1A Zr2 O1B 106.5(4) 2 11 ?
O1A Zr2 O1B 68.9(2) 11 4 ?
O1A Zr2 O1B 16.7(2) 4 4 ?
O1A Zr2 O1B 16.7(2) 11 11 ?
O1A Zr2 O1B 68.9(2) 4 11 ?
O1A Zr2 O1B 72.0(3) 9 11 ?
O1A Zr2 O1B 106.5(4) 4 9 ?
O1A Zr2 O1B 16.6(2) 9 9 ?
O1A Zr2 O1B 68.5(2) 2 9 ?
O1A Zr2 O1B 106.5(4) 9 4 ?
O1A Zr2 O1B 72.0(3) 2 4 ?
O1A Zr2 O1B 71.9(3) 11 9 ?
O1A Zr2 O5 95.8(3) 9 . ?
O1A Zr2 O5 147.6(2) 4 . ?
O1A Zr2 O5 147.6(2) 11 . ?
O1A Zr2 O5 95.8(3) 2 . ?
O1A Zr2 O4 97.1(3) 11 . ?
O1A Zr2 O4 97.1(3) 4 . ?
O1A Zr2 O4 148.3(2) 2 . ?
O1A Zr2 O4 148.3(2) 9 . ?
O1A Zr2 O3 82.0(2) 4 . ?
O1A Zr2 O3 138.6(2) 9 . ?
O1A Zr2 O3 81.6(2) 2 . ?
O1A Zr2 O3 82.0(2) 11 10 ?
O1A Zr2 O3 138.6(2) 2 10 ?
O1A Zr2 O3 81.6(2) 9 10 ?
O1A Zr2 O3 139.7(2) 11 . ?
O1A Zr2 O3 139.7(2) 4 10 ?
O1A Zr2 O1A 90.0(4) 4 9 ?
O1A Zr2 O1A 60.1(4) 11 9 ?
O1A Zr2 O1A 60.1(4) 11 4 ?
O1A Zr2 O1A 59.7(4) 9 2 ?
O1A Zr2 O1A 60.1(4) 4 2 ?
O1A Zr2 O1A 90.0(4) 11 2 ?
C1 O2 Zr1 131.4(3) . . ?
Zr2 O1B Zr1 100.4(3) 9 . ?
Zr2 O1B Zr1 100.7(3) 3 . ?
Zr2 O1B Zr2 105.2(3) 3 9 ?
C5 C8 C5 107.0(3) . 2_655 ?
C5 C8 C5 110.7(3) 15 2_655 ?
C5 C8 C5 110.7(2) 16_545 2_655 ?
C5 C8 C5 110.72(19) . 15 ?
C5 C8 C5 110.7(3) . 16_545 ?
C5 C8 C5 107.0(4) 15 16_545 ?
C9 O5 Zr2 147.3(12) 10 . ?
C9 O5 Zr2 147.3(12) . . ?
C9 O5 C9 65(3) 10 . ?
C10 O4 Zr2 121.2(14) 10 . ?
C10 O4 Zr2 121.2(14) . . ?
C10 O4 C10 109(3) . 10 ?
C1 O3 Zr2 134.0(3) . . ?
C3 C2 C7 120.0 . . ?
C3 C2 C1 119.2(2) . . ?
C7 C2 C1 120.4(2) . . ?
C2 C3 H3 120.0 . . ?
C2 C3 C4 120.0 . . ?
C4 C3 H3 120.0 . . ?
C3 C4 H4 120.0 . . ?
C5 C4 C3 120.0 . . ?
C5 C4 H4 120.0 . . ?
C4 C5 C8 121.61(16) . . ?
C4 C5 C6 120.0 . . ?
C6 C5 C8 118.21(16) . . ?
C5 C6 H6 120.0 . . ?
C7 C6 C5 120.0 . . ?
C7 C6 H6 120.0 . . ?
C2 C7 H7 120.0 . . ?
C6 C7 C2 120.0 . . ?
C6 C7 H7 120.0 . . ?
O2 C1 C2 116.5(4) . . ?
O3 C1 O2 125.8(4) . . ?
O3 C1 C2 117.7(4) . . ?
Zr1 O1A Zr2 116.6(4) . 9 ?
Zr1 O1A Zr2 117.1(4) . 3 ?
Zr2 O1A Zr2 117.4(4) 3 9 ?
O5 C9 O1 126(3) . . ?
O4 C10 O6 145(2) . . ?

File: manual_hydrophilic/BOHWUS.cif
####################################################################### 
# 
# This file contains crystal structure data downloaded from the 
# Cambridge Structural Database (CSD) hosted by the Cambridge 
# Crystallographic Data Centre (CCDC).
# 
# Full information about CCDC data access policies and citation 
# guidelines are available at http://www.ccdc.cam.ac.uk/access/V1 
# 
# Audit and citation data items may have been added by the CCDC. 
# Please retain this information to preserve the provenance of 
# this file and to allow appropriate attribution of the data. 
# 
#######################################################################

data_mof-808
_audit_block_doi                 10.5517/cc12nc8c
_database_code_depnum_ccdc_archive 'CCDC 1002672'
loop_
_citation_id
_citation_doi
_citation_year
1 10.1021/ja500330a 2014
_audit_update_record             
;
2014-05-13 deposited with the CCDC.	2021-12-15 downloaded from the CCDC.
;
_audit_creation_date             2013-12-18
_audit_creation_method           
;
Olex2 1.2
(compiled 2013.12.10 svn.r2850 for OlexSys, GUI svn.r4736)
;
_shelxl_version_number           2013-4
_chemical_name_common            ?
_chemical_name_systematic        
;
 ?
;
_chemical_formula_moiety         '0.06(C384 H96 O560 Zr96), 9.35(O)'
_chemical_formula_sum            'C24 H6 O44.35 Zr6'
_chemical_formula_weight         1551.21
_chemical_melting_point          ?
loop_
_atom_type_symbol
_atom_type_description
_atom_type_scat_dispersion_real
_atom_type_scat_dispersion_imag
_atom_type_scat_source
C C 0.0040 0.0020 'International Tables Vol C Tables 4.2.6.8 and 6.1.1.4'
H H 0.0000 0.0000 'International Tables Vol C Tables 4.2.6.8 and 6.1.1.4'
O O 0.0140 0.0070 'International Tables Vol C Tables 4.2.6.8 and 6.1.1.4'
Zr Zr -1.8230 0.6800 'International Tables Vol C Tables 4.2.6.8 and 6.1.1.4'

_shelx_space_group_comment       
;
The symmetry employed for this shelxl refinement is uniquely defined
by the following loop, which should always be used as a source of
symmetry information in preference to the above space-group names.
They are only intended as comments.
;
_space_group_crystal_system      cubic
_space_group_IT_number           227
_space_group_name_H-M_alt        'F d -3 m'
_space_group_name_Hall           '-F 4vw 2vw 3'
loop_
_space_group_symop_operation_xyz
'x, y, z'
'-x+3/4, -y+1/4, z+1/2'
'-x+1/4, y+1/2, -z+3/4'
'x+1/2, -y+3/4, -z+1/4'
'z, x, y'
'z+1/2, -x+3/4, -y+1/4'
'-z+3/4, -x+1/4, y+1/2'
'-z+1/4, x+1/2, -y+3/4'
'y, z, x'
'-y+1/4, z+1/2, -x+3/4'
'y+1/2, -z+3/4, -x+1/4'
'-y+3/4, -z+1/4, x+1/2'
'y+3/4, x+1/4, -z+1/2'
'-y, -x, -z'
'y+1/4, -x+1/2, z+3/4'
'-y+1/2, x+3/4, z+1/4'
'x+3/4, z+1/4, -y+1/2'
'-x+1/2, z+3/4, y+1/4'
'-x, -z, -y'
'x+1/4, -z+1/2, y+3/4'
'z+3/4, y+1/4, -x+1/2'
'z+1/4, -y+1/2, x+3/4'
'-z+1/2, y+3/4, x+1/4'
'-z, -y, -x'
'x, y+1/2, z+1/2'
'-x+3/4, -y+3/4, z+1'
'-x+1/4, y+1, -z+5/4'
'x+1/2, -y+5/4, -z+3/4'
'z, x+1/2, y+1/2'
'z+1/2, -x+5/4, -y+3/4'
'-z+3/4, -x+3/4, y+1'
'-z+1/4, x+1, -y+5/4'
'y, z+1/2, x+1/2'
'-y+1/4, z+1, -x+5/4'
'y+1/2, -z+5/4, -x+3/4'
'-y+3/4, -z+3/4, x+1'
'y+3/4, x+3/4, -z+1'
'-y, -x+1/2, -z+1/2'
'y+1/4, -x+1, z+5/4'
'-y+1/2, x+5/4, z+3/4'
'x+3/4, z+3/4, -y+1'
'-x+1/2, z+5/4, y+3/4'
'-x, -z+1/2, -y+1/2'
'x+1/4, -z+1, y+5/4'
'z+3/4, y+3/4, -x+1'
'z+1/4, -y+1, x+5/4'
'-z+1/2, y+5/4, x+3/4'
'-z, -y+1/2, -x+1/2'
'x+1/2, y, z+1/2'
'-x+5/4, -y+1/4, z+1'
'-x+3/4, y+1/2, -z+5/4'
'x+1, -y+3/4, -z+3/4'
'z+1/2, x, y+1/2'
'z+1, -x+3/4, -y+3/4'
'-z+5/4, -x+1/4, y+1'
'-z+3/4, x+1/2, -y+5/4'
'y+1/2, z, x+1/2'
'-y+3/4, z+1/2, -x+5/4'
'y+1, -z+3/4, -x+3/4'
'-y+5/4, -z+1/4, x+1'
'y+5/4, x+1/4, -z+1'
'-y+1/2, -x, -z+1/2'
'y+3/4, -x+1/2, z+5/4'
'-y+1, x+3/4, z+3/4'
'x+5/4, z+1/4, -y+1'
'-x+1, z+3/4, y+3/4'
'-x+1/2, -z, -y+1/2'
'x+3/4, -z+1/2, y+5/4'
'z+5/4, y+1/4, -x+1'
'z+3/4, -y+1/2, x+5/4'
'-z+1, y+3/4, x+3/4'
'-z+1/2, -y, -x+1/2'
'x+1/2, y+1/2, z'
'-x+5/4, -y+3/4, z+1/2'
'-x+3/4, y+1, -z+3/4'
'x+1, -y+5/4, -z+1/4'
'z+1/2, x+1/2, y'
'z+1, -x+5/4, -y+1/4'
'-z+5/4, -x+3/4, y+1/2'
'-z+3/4, x+1, -y+3/4'
'y+1/2, z+1/2, x'
'-y+3/4, z+1, -x+3/4'
'y+1, -z+5/4, -x+1/4'
'-y+5/4, -z+3/4, x+1/2'
'y+5/4, x+3/4, -z+1/2'
'-y+1/2, -x+1/2, -z'
'y+3/4, -x+1, z+3/4'
'-y+1, x+5/4, z+1/4'
'x+5/4, z+3/4, -y+1/2'
'-x+1, z+5/4, y+1/4'
'-x+1/2, -z+1/2, -y'
'x+3/4, -z+1, y+3/4'
'z+5/4, y+3/4, -x+1/2'
'z+3/4, -y+1, x+3/4'
'-z+1, y+5/4, x+1/4'
'-z+1/2, -y+1/2, -x'
'-x, -y, -z'
'x-3/4, y-1/4, -z-1/2'
'x-1/4, -y-1/2, z-3/4'
'-x-1/2, y-3/4, z-1/4'
'-z, -x, -y'
'-z-1/2, x-3/4, y-1/4'
'z-3/4, x-1/4, -y-1/2'
'z-1/4, -x-1/2, y-3/4'
'-y, -z, -x'
'y-1/4, -z-1/2, x-3/4'
'-y-1/2, z-3/4, x-1/4'
'y-3/4, z-1/4, -x-1/2'
'-y-3/4, -x-1/4, z-1/2'
'y, x, z'
'-y-1/4, x-1/2, -z-3/4'
'y-1/2, -x-3/4, -z-1/4'
'-x-3/4, -z-1/4, y-1/2'
'x-1/2, -z-3/4, -y-1/4'
'x, z, y'
'-x-1/4, z-1/2, -y-3/4'
'-z-3/4, -y-1/4, x-1/2'
'-z-1/4, y-1/2, -x-3/4'
'z-1/2, -y-3/4, -x-1/4'
'z, y, x'
'-x, -y+1/2, -z+1/2'
'x-3/4, y+1/4, -z'
'x-1/4, -y, z-1/4'
'-x-1/2, y-1/4, z+1/4'
'-z, -x+1/2, -y+1/2'
'-z-1/2, x-1/4, y+1/4'
'z-3/4, x+1/4, -y'
'z-1/4, -x, y-1/4'
'-y, -z+1/2, -x+1/2'
'y-1/4, -z, x-1/4'
'-y-1/2, z-1/4, x+1/4'
'y-3/4, z+1/4, -x'
'-y-3/4, -x+1/4, z'
'y, x+1/2, z+1/2'
'-y-1/4, x, -z-1/4'
'y-1/2, -x-1/4, -z+1/4'
'-x-3/4, -z+1/4, y'
'x-1/2, -z-1/4, -y+1/4'
'x, z+1/2, y+1/2'
'-x-1/4, z, -y-1/4'
'-z-3/4, -y+1/4, x'
'-z-1/4, y, -x-1/4'
'z-1/2, -y-1/4, -x+1/4'
'z, y+1/2, x+1/2'
'-x+1/2, -y, -z+1/2'
'x-1/4, y-1/4, -z'
'x+1/4, -y-1/2, z-1/4'
'-x, y-3/4, z+1/4'
'-z+1/2, -x, -y+1/2'
'-z, x-3/4, y+1/4'
'z-1/4, x-1/4, -y'
'z+1/4, -x-1/2, y-1/4'
'-y+1/2, -z, -x+1/2'
'y+1/4, -z-1/2, x-1/4'
'-y, z-3/4, x+1/4'
'y-1/4, z-1/4, -x'
'-y-1/4, -x-1/4, z'
'y+1/2, x, z+1/2'
'-y+1/4, x-1/2, -z-1/4'
'y, -x-3/4, -z+1/4'
'-x-1/4, -z-1/4, y'
'x, -z-3/4, -y+1/4'
'x+1/2, z, y+1/2'
'-x+1/4, z-1/2, -y-1/4'
'-z-1/4, -y-1/4, x'
'-z+1/4, y-1/2, -x-1/4'
'z, -y-3/4, -x+1/4'
'z+1/2, y, x+1/2'
'-x+1/2, -y+1/2, -z'
'x-1/4, y+1/4, -z-1/2'
'x+1/4, -y, z-3/4'
'-x, y-1/4, z-1/4'
'-z+1/2, -x+1/2, -y'
'-z, x-1/4, y-1/4'
'z-1/4, x+1/4, -y-1/2'
'z+1/4, -x, y-3/4'
'-y+1/2, -z+1/2, -x'
'y+1/4, -z, x-3/4'
'-y, z-1/4, x-1/4'
'y-1/4, z+1/4, -x-1/2'
'-y-1/4, -x+1/4, z-1/2'
'y+1/2, x+1/2, z'
'-y+1/4, x, -z-3/4'
'y, -x-1/4, -z-1/4'
'-x-1/4, -z+1/4, y-1/2'
'x, -z-1/4, -y-1/4'
'x+1/2, z+1/2, y'
'-x+1/4, z, -y-3/4'
'-z-1/4, -y+1/4, x-1/2'
'-z+1/4, y, -x-3/4'
'z, -y-1/4, -x-1/4'
'z+1/2, y+1/2, x'

_cell_length_a                   35.0764(10)
_cell_length_b                   35.0764(10)
_cell_length_c                   35.0764(10)
_cell_angle_alpha                90
_cell_angle_beta                 90
_cell_angle_gamma                90
_cell_volume                     43156(4)
_cell_formula_units_Z            16
_cell_measurement_reflns_used    9885
_cell_measurement_temperature    100
_cell_measurement_theta_max      33.33
_cell_measurement_theta_min      2.53
_shelx_estimated_absorpt_T_max   ?
_shelx_estimated_absorpt_T_min   ?
_exptl_absorpt_coefficient_mu    0.781
_exptl_absorpt_correction_T_max  1.000
_exptl_absorpt_correction_T_min  0.9106
_exptl_absorpt_correction_type   multi-scan
_exptl_absorpt_process_details   SADABS
_exptl_crystal_colour            'clear colourless'
_exptl_crystal_colour_lustre     clear
_exptl_crystal_colour_primary    colourless
_exptl_crystal_density_diffrn    0.955
_exptl_crystal_density_meas      .
_exptl_crystal_density_method    ?
_exptl_crystal_description       octahedral
_exptl_crystal_F_000             11917
_exptl_crystal_preparation       ?
_exptl_crystal_size_max          0.01
_exptl_crystal_size_mid          0.01
_exptl_crystal_size_min          0.01
_exptl_special_details           
;
 ?
;
_exptl_transmission_factor_max   ?
_exptl_transmission_factor_min   ?
_diffrn_reflns_av_R_equivalents  0.0851
_diffrn_reflns_av_unetI/netI     0.0213
_diffrn_reflns_Laue_measured_fraction_full 0.998
_diffrn_reflns_Laue_measured_fraction_max 0.999
_diffrn_reflns_limit_h_max       50
_diffrn_reflns_limit_h_min       -49
_diffrn_reflns_limit_k_max       50
_diffrn_reflns_limit_k_min       -50
_diffrn_reflns_limit_l_max       50
_diffrn_reflns_limit_l_min       -50
_diffrn_reflns_number            180989
_diffrn_reflns_point_group_measured_fraction_full 0.998
_diffrn_reflns_point_group_measured_fraction_max 0.999
_diffrn_reflns_theta_full        27.706
_diffrn_reflns_theta_max         33.699
_diffrn_reflns_theta_min         1.790
_diffrn_ambient_temperature      100.15
_diffrn_detector_area_resol_mean ?
_diffrn_measured_fraction_theta_full 0.998
_diffrn_measured_fraction_theta_max 0.999
_diffrn_measurement_device_type  'Bruker APEX-II CCD'
_diffrn_measurement_method       '\f and \w scans'
_diffrn_radiation_type           ?
_diffrn_radiation_wavelength     0.7749
_diffrn_source                   ?
_diffrn_standards_number         0
_reflns_Friedel_coverage         0.000
_reflns_Friedel_fraction_full    .
_reflns_Friedel_fraction_max     .
_reflns_number_gt                2689
_reflns_number_total             3133
_reflns_special_details          
;
 Reflections were merged by SHELXL according to the crystal
 class for the calculation of statistics and refinement.
 
 _reflns_Friedel_fraction is defined as the number of unique
 Friedel pairs measured divided by the number that would be
 possible theoretically, ignoring centric projections and
 systematic absences.
;
_reflns_threshold_expression     'I > 2\s(I)'
_computing_cell_refinement       ?
_computing_data_collection       ?
_computing_data_reduction        ?
_computing_molecular_graphics    'Olex2 (Dolomanov et al., 2009)'
_computing_publication_material  'Olex2 (Dolomanov et al., 2009)'
_computing_structure_refinement  'XL (Sheldrick, 2008)'
_computing_structure_solution    'ShelXS (Sheldrick, 2008)'
_refine_diff_density_max         0.852
_refine_diff_density_min         -0.780
_refine_diff_density_rms         0.202
_refine_ls_extinction_coef       .
_refine_ls_extinction_method     none
_refine_ls_goodness_of_fit_ref   1.126
_refine_ls_hydrogen_treatment    constr
_refine_ls_matrix_type           full
_refine_ls_number_parameters     126
_refine_ls_number_reflns         3133
_refine_ls_number_restraints     0
_refine_ls_R_factor_all          0.0475
_refine_ls_R_factor_gt           0.0396
_refine_ls_restrained_S_all      1.126
_refine_ls_shift/su_max          0.001
_refine_ls_shift/su_mean         0.000
_refine_ls_structure_factor_coef Fsqd
_refine_ls_weighting_details     
'w=1/[\s^2^(Fo^2^)+(0.0977P)^2^+78.3696P] where P=(Fo^2^+2Fc^2^)/3'
_refine_ls_weighting_scheme      calc
_refine_ls_wR_factor_gt          0.1334
_refine_ls_wR_factor_ref         0.1431
_refine_special_details          
;
 ?
;
_olex2_refinement_description    
;
1. Fixed Uiso
 At 1.2 times of:
  All C(H) groups
2. Uiso/Uaniso restraints and constraints
Uanis(O8) = Uanis(O12)
3. Others
 Sof(O12)=0.25*(1-FVAR(2))
 Sof(O8)=0.25*FVAR(2)
 Fixed Sof: O2(0.08333) O3(0.25) O4(0.5) C4(0.25) O5(0.125) O0AA(0.08333)
 O2AA(0.0625) O7(0.25) O6(0.5) C5(0.25) O9(0.125) O11(0.0625) O13(0.0625)
 O14(0.04167) O10(0.1) O15(0.1) O16(0.1)
4.a Aromatic/amide H refined with riding coordinates:
 C3(H3)
;
_atom_sites_solution_hydrogens   geom
_atom_sites_solution_primary     direct
_atom_sites_solution_secondary   ?
loop_
_atom_site_label
_atom_site_type_symbol
_atom_site_fract_x
_atom_site_fract_y
_atom_site_fract_z
_atom_site_U_iso_or_equiv
_atom_site_adp_type
_atom_site_occupancy
_atom_site_site_symmetry_order
_atom_site_calc_flag
_atom_site_refinement_flags_posn
_atom_site_refinement_flags_adp
_atom_site_refinement_flags_occupancy
_atom_site_disorder_assembly
_atom_site_disorder_group
Zr1 Zr 0.79704(2) 0.22661(2) 0.45296(2) 0.01967(12) Uani 1 2 d S T P . .
O2 O 0.77813(14) 0.27813(14) 0.47187(14) 0.0202(14) Uani 0.5 6 d S T P . 1
O1 O 0.79866(4) 0.25340(5) 0.39586(4) 0.0262(3) Uani 1 1 d . . . . .
C1 C 0.78129(6) 0.28129(6) 0.38143(9) 0.0237(5) Uani 1 2 d S T P . .
C3 C 0.77938(9) 0.32807(6) 0.32807(6) 0.0252(6) Uani 1 2 d S T P . .
H3 H 0.7572 0.3391 0.3391 0.030 Uiso 1 2 calc RS T P . .
C2 C 0.79564(6) 0.29564(6) 0.34434(9) 0.0237(5) Uani 1 2 d S T P . .
O3 O 0.76548(12) 0.18441(16) 0.48452(12) 0.0225(11) Uani 0.5 2 d S T P . 1
O4 O 0.7808(2) 0.1791(2) 0.4130(2) 0.0380(12) Uani 0.5 1 d . . P . 2
C4 C 0.7500 0.15939(15) 0.40939(15) 0.0454(19) Uani 0.5 2 d S T P . 2
O5 O 0.8382(2) 0.3382(2) 0.4118(2) 0.113(5) Uiso 0.75 6 d S T P . .
O0AA O 0.78930(16) 0.28930(16) 0.46070(16) 0.0202(13) Uani 0.5 6 d S T P . 2
O2AA O 0.8750 0.3544(5) 0.3750 0.061(5) Uiso 0.25 4 d S T P . .
O7 O 0.75995(12) 0.19794(16) 0.49005(12) 0.0215(10) Uani 0.5 2 d S T P . 2
O6 O 0.7949(3) 0.1819(2) 0.4090(3) 0.066(3) Uani 0.5 1 d . . P . 1
C5 C 0.7773(6) 0.1794(6) 0.3781(5) 0.076(5) Uani 0.25 1 d . . P . 1
O9 O 0.8023(7) 0.1276(11) 0.4477(7) 0.151(12) Uiso 0.25 2 d S T P . .
O11 O 0.7196(7) 0.2196(7) 0.3552(10) 0.064(7) Uiso 0.125 2 d S T P . 2
O12 O 0.7481(9) 0.2032(7) 0.3640(7) 0.092(6) Uani 0.140(5) 1 d . . P . 1
O13 O 0.6805(9) 0.3837(5) 0.3837(5) 0.063(8) Uiso 0.125 2 d S T P . .
O14 O 1.502(3) 1.002(3) -0.252(3) 0.34(6) Uiso 0.25 6 d S T P . .
O8 O 0.7810(11) 0.1496(9) 0.3583(9) 0.092(6) Uani 0.110(5) 1 d . . P . .
O10 O 0.6274(9) 0.3890(8) 0.3444(8) 0.072(8) Uiso 0.1 1 d . . P . .
O15 O 0.6496(11) 0.3809(13) 0.3924(12) 0.110(15) Uiso 0.1 1 d . . P . .
O16 O 0.7721(15) 0.184(2) 0.3149(19) 0.16(2) Uiso 0.1 1 d . . P . .

loop_
_atom_site_aniso_label
_atom_site_aniso_U_11
_atom_site_aniso_U_22
_atom_site_aniso_U_33
_atom_site_aniso_U_23
_atom_site_aniso_U_13
_atom_site_aniso_U_12
Zr1 0.01938(13) 0.02026(15) 0.01938(13) 0.00095(6) 0.00245(8) -0.00095(6)
O2 0.0202(14) 0.0202(14) 0.0202(14) 0.0053(16) 0.0053(16) -0.0053(16)
O1 0.0264(7) 0.0263(7) 0.0258(7) 0.0065(6) 0.0053(5) 0.0043(6)
C1 0.0227(8) 0.0227(8) 0.0258(13) 0.0036(7) 0.0036(7) -0.0022(10)
C3 0.0238(13) 0.0258(8) 0.0258(8) 0.0048(11) 0.0039(7) 0.0039(7)
C2 0.0233(8) 0.0233(8) 0.0244(13) 0.0050(7) 0.0050(7) 0.0003(10)
O3 0.0243(17) 0.019(3) 0.0243(17) 0.0027(14) 0.0030(18) -0.0027(14)
O4 0.054(3) 0.031(2) 0.029(3) -0.0066(19) 0.017(2) -0.012(2)
C4 0.049(4) 0.044(3) 0.044(3) -0.021(3) 0.017(3) -0.017(3)
O0AA 0.0202(13) 0.0202(13) 0.0202(13) 0.0001(18) 0.0001(18) -0.0001(18)
O7 0.0223(16) 0.020(3) 0.0223(16) 0.0023(14) 0.0020(18) -0.0023(14)
O6 0.135(9) 0.027(3) 0.036(3) -0.0002(19) 0.034(5) 0.000(5)
C5 0.102(14) 0.079(12) 0.047(8) -0.025(8) -0.014(8) -0.021(10)
O12 0.118(17) 0.084(13) 0.075(12) -0.041(10) -0.014(12) 0.000(12)
O8 0.118(17) 0.084(13) 0.075(12) -0.041(10) -0.014(12) 0.000(12)

_geom_special_details            
;
 All esds (except the esd in the dihedral angle between two l.s. planes)
 are estimated using the full covariance matrix.  The cell esds are taken
 into account individually in the estimation of esds in distances, angles
 and torsion angles; correlations between esds in cell parameters are only
 used when they are defined by crystal symmetry.  An approximate (isotropic)
 treatment of cell esds is used for estimating esds involving l.s. planes.
;
loop_
_geom_bond_atom_site_label_1
_geom_bond_atom_site_label_2
_geom_bond_distance
_geom_bond_site_symmetry_2
_geom_bond_publ_flag
Zr1 O2 2.0361(12) . ?
Zr1 O1 2.2132(15) 190_657 ?
Zr1 O1 2.2131(15) . ?
Zr1 O3 2.154(6) . ?
Zr1 O4 2.251(8) . ?
Zr1 O4 2.251(8) 190_657 ?
Zr1 O0AA 2.232(4) . ?
Zr1 O7 2.097(6) . ?
Zr1 O7 2.061(3) 176_566 ?
Zr1 O7 2.061(3) 179_655 ?
Zr1 O6 2.201(9) 190_657 ?
Zr1 O6 2.201(9) . ?
O2 Zr1 2.0362(12) 8_645 ?
O2 Zr1 2.0362(12) 11_556 ?
O1 C1 1.259(2) . ?
C1 O1 1.259(2) 182_545 ?
C1 C2 1.483(4) . ?
C3 C2 1.395(2) 57_554 ?
C3 C2 1.395(2) . ?
C2 C3 1.395(2) 77_545 ?
O3 Zr1 2.304(4) 179_655 ?
O3 Zr1 2.304(4) 176_566 ?
O4 C4 1.290(7) . ?
C4 O4 1.290(7) 18_645 ?
O0AA Zr1 2.232(4) 8_645 ?
O0AA Zr1 2.232(4) 11_556 ?
O2AA O2AA 1.02(2) 34_645 ?
O2AA O2AA 1.02(2) 30 ?
O2AA O2AA 1.02(2) 57_554 ?
O2AA O2AA 1.02(2) 77_545 ?
O2AA O2AA 1.44(3) 26_654 ?
O7 Zr1 2.061(3) 179_655 ?
O7 Zr1 2.061(3) 176_566 ?
O6 C5 1.250(19) . ?
C5 O12 1.41(3) . ?
C5 O8 1.26(3) . ?
O9 O11 1.34(5) 179_655 ?
O11 O9 1.34(5) 176_566 ?
O13 O13 0.86(5) 52_455 ?
O13 O15 1.13(4) . ?
O13 O15 1.13(4) 115 ?
O13 O15 1.51(4) 186_566 ?
O13 O15 1.51(4) 52_455 ?
O10 O10 0.82(5) 186_566 ?
O10 O15 1.14(5) 52_455 ?
O10 O15 1.50(4) 115 ?
O10 O15 1.61(6) 186_566 ?
O15 O13 1.51(4) 52_455 ?
O15 O10 1.61(6) 186_566 ?
O15 O10 1.14(5) 52_455 ?
O15 O10 1.50(4) 115 ?
O15 O15 1.29(8) 52_455 ?
O15 O15 1.16(7) 186_566 ?
O15 O15 0.57(10) 115 ?

loop_
_geom_angle_atom_site_label_1
_geom_angle_atom_site_label_2
_geom_angle_atom_site_label_3
_geom_angle
_geom_angle_site_symmetry_1
_geom_angle_site_symmetry_3
_geom_angle_publ_flag
O2 Zr1 O1 85.78(19) . . ?
O2 Zr1 O1 85.78(19) . 190_657 ?
O2 Zr1 O3 106.0(3) . . ?
O2 Zr1 O6 148.2(3) . . ?
O2 Zr1 O6 148.2(3) . 190_657 ?
O1 Zr1 O1 76.88(8) . 190_657 ?
O1 Zr1 O4 76.0(2) 190_657 190_657 ?
O1 Zr1 O4 121.79(14) . 190_657 ?
O1 Zr1 O4 121.79(14) 190_657 . ?
O1 Zr1 O4 76.0(2) . . ?
O1 Zr1 O0AA 72.24(17) . . ?
O1 Zr1 O0AA 72.23(17) 190_657 . ?
O3 Zr1 O1 140.35(5) . . ?
O3 Zr1 O1 140.35(5) . 190_657 ?
O3 Zr1 O6 81.5(2) . . ?
O3 Zr1 O6 81.5(2) . 190_657 ?
O4 Zr1 O4 76.4(5) . 190_657 ?
O0AA Zr1 O4 140.8(3) . 190_657 ?
O0AA Zr1 O4 140.8(2) . . ?
O7 Zr1 O1 141.10(15) 179_655 . ?
O7 Zr1 O1 81.41(17) 179_655 190_657 ?
O7 Zr1 O1 141.10(15) 176_566 190_657 ?
O7 Zr1 O1 141.37(4) . 190_657 ?
O7 Zr1 O1 81.41(17) 176_566 . ?
O7 Zr1 O1 141.37(4) . . ?
O7 Zr1 O4 142.6(2) 176_566 190_657 ?
O7 Zr1 O4 82.6(2) 179_655 190_657 ?
O7 Zr1 O4 142.6(2) 179_655 . ?
O7 Zr1 O4 82.6(2) 176_566 . ?
O7 Zr1 O4 82.80(18) . . ?
O7 Zr1 O4 82.80(18) . 190_657 ?
O7 Zr1 O0AA 108.8(3) . . ?
O7 Zr1 O0AA 70.6(2) 176_566 . ?
O7 Zr1 O0AA 70.6(2) 179_655 . ?
O7 Zr1 O7 96.5(3) 179_655 176_566 ?
O7 Zr1 O7 64.0(2) 179_655 . ?
O7 Zr1 O7 64.0(2) 176_566 . ?
O6 Zr1 O1 108.4(2) . 190_657 ?
O6 Zr1 O1 108.4(2) 190_657 . ?
O6 Zr1 O1 70.7(2) . . ?
O6 Zr1 O1 70.7(2) 190_657 190_657 ?
O6 Zr1 O6 62.6(6) . 190_657 ?
Zr1 O2 Zr1 118.18(11) . 8_645 ?
Zr1 O2 Zr1 118.18(11) . 11_556 ?
Zr1 O2 Zr1 118.18(11) 8_645 11_556 ?
C1 O1 Zr1 132.95(16) . . ?
O1 C1 O1 126.2(3) 182_545 . ?
O1 C1 C2 116.88(14) 182_545 . ?
O1 C1 C2 116.88(14) . . ?
C2 C3 C2 120.0(3) 57_554 . ?
C3 C2 C1 119.80(15) 77_545 . ?
C3 C2 C1 119.80(15) . . ?
C3 C2 C3 120.0(3) 77_545 . ?
Zr1 O3 Zr1 103.49(18) . 179_655 ?
Zr1 O3 Zr1 103.49(18) . 176_566 ?
Zr1 O3 Zr1 98.6(2) 179_655 176_566 ?
C4 O4 Zr1 132.0(5) . . ?
O4 C4 O4 126.8(9) . 18_645 ?
Zr1 O0AA Zr1 103.0(3) . 8_645 ?
Zr1 O0AA Zr1 103.0(3) . 11_556 ?
Zr1 O0AA Zr1 103.0(3) 8_645 11_556 ?
O2AA O2AA O2AA 90.000(1) 34_645 57_554 ?
O2AA O2AA O2AA 60.000(1) 34_645 30 ?
O2AA O2AA O2AA 60.000(1) 30 57_554 ?
O2AA O2AA O2AA 90.000(3) 30 77_545 ?
O2AA O2AA O2AA 60.000(2) 34_645 77_545 ?
O2AA O2AA O2AA 45.000(1) 34_645 26_654 ?
O2AA O2AA O2AA 60.000(2) 57_554 77_545 ?
O2AA O2AA O2AA 45.0 30 26_654 ?
O2AA O2AA O2AA 45.0 77_545 26_654 ?
O2AA O2AA O2AA 45.000(1) 57_554 26_654 ?
Zr1 O7 Zr1 115.9(3) 179_655 176_566 ?
Zr1 O7 Zr1 114.76(17) 179_655 . ?
Zr1 O7 Zr1 114.76(17) 176_566 . ?
C5 O6 Zr1 132.3(12) . . ?
O6 C5 O12 128.5(17) . . ?
O6 C5 O8 119(2) . . ?
O8 C5 O12 112(2) . . ?
O13 O13 O15 97(2) 52_455 115 ?
O13 O13 O15 97(2) 52_455 . ?
O13 O13 O15 48.0(17) 52_455 52_455 ?
O13 O13 O15 48.0(17) 52_455 186_566 ?
O15 O13 O15 29(5) . 115 ?
O15 O13 O15 56(4) . 52_455 ?
O15 O13 O15 49(3) 115 52_455 ?
O15 O13 O15 49(3) . 186_566 ?
O15 O13 O15 56(4) 115 186_566 ?
O15 O13 O15 22(4) 52_455 186_566 ?
O10 O10 O15 98(2) 186_566 52_455 ?
O10 O10 O15 48.8(19) 186_566 115 ?
O10 O10 O15 96.0(16) 186_566 186_566 ?
O15 O10 O15 50(3) 52_455 115 ?
O15 O10 O15 14(3) 52_455 186_566 ?
O15 O10 O15 49(3) 115 186_566 ?
O13 O15 O13 35(2) . 52_455 ?
O13 O15 O10 97(3) 52_455 186_566 ?
O13 O15 O10 145(5) . 52_455 ?
O13 O15 O10 103(4) . 186_566 ?
O13 O15 O10 123(3) . 115 ?
O13 O15 O15 83(2) . 186_566 ?
O13 O15 O15 77(3) . 52_455 ?
O10 O15 O13 92(3) 115 52_455 ?
O10 O15 O13 122(4) 52_455 52_455 ?
O10 O15 O10 33(2) 52_455 115 ?
O10 O15 O10 106(4) 52_455 186_566 ?
O10 O15 O10 99(3) 115 186_566 ?
O10 O15 O15 101(4) 52_455 52_455 ?
O10 O15 O15 82(2) 52_455 186_566 ?
O15 O15 O13 48.0(16) 186_566 52_455 ?
O15 O15 O13 46.9(16) 52_455 52_455 ?
O15 O15 O13 75(3) 115 . ?
O15 O15 O13 79(2) 115 52_455 ?
O15 O15 O10 123(2) 115 115 ?
O15 O15 O10 70(3) 52_455 115 ?
O15 O15 O10 48.8(19) 186_566 115 ?
O15 O15 O10 136(3) 115 52_455 ?
O15 O15 O10 61(4) 52_455 186_566 ?
O15 O15 O10 84.0(16) 186_566 186_566 ?
O15 O15 O10 29.7(18) 115 186_566 ?
O15 O15 O15 26(4) 186_566 52_455 ?
O15 O15 O15 64(4) 115 52_455 ?
O15 O15 O15 90.00(3) 115 186_566 ?

File: manual_hydrophilic/BOHXAZ.cif
####################################################################### 
# 
# This file contains crystal structure data downloaded from the 
# Cambridge Structural Database (CSD) hosted by the Cambridge 
# Crystallographic Data Centre (CCDC).
# 
# Full information about CCDC data access policies and citation 
# guidelines are available at http://www.ccdc.cam.ac.uk/access/V1 
# 
# Audit and citation data items may have been added by the CCDC. 
# Please retain this information to preserve the provenance of 
# this file and to allow appropriate attribution of the data. 
# 
#######################################################################

data_mof-806
_audit_block_doi                 10.5517/cc12nc9d
_database_code_depnum_ccdc_archive 'CCDC 1002673'
loop_
_citation_id
_citation_doi
_citation_year
1 10.1021/ja500330a 2014
_audit_update_record             
;
2014-05-13 deposited with the CCDC.	2021-12-15 downloaded from the CCDC.
;
_audit_creation_date             2013-12-18
_audit_creation_method           
;
Olex2 1.2
(compiled 2013.12.10 svn.r2850 for OlexSys, GUI svn.r4736)
;
_shelxl_version_number           2013-4
_chemical_name_common            ?
_chemical_name_systematic        MOF-806
_chemical_formula_moiety         '0.25(C336 H96 O176 Zr24), 5.5(O)'
_chemical_formula_sum            'C84 H24 O49.50 Zr6'
_chemical_formula_weight         2372.35
_chemical_melting_point          ?
loop_
_atom_type_symbol
_atom_type_description
_atom_type_scat_dispersion_real
_atom_type_scat_dispersion_imag
_atom_type_scat_source
C C 0.0181 0.0091 'International Tables Vol C Tables 4.2.6.8 and 6.1.1.4'
H H 0.0000 0.0000 'International Tables Vol C Tables 4.2.6.8 and 6.1.1.4'
O O 0.0492 0.0322 'International Tables Vol C Tables 4.2.6.8 and 6.1.1.4'
Zr Zr -0.1862 2.2449 'International Tables Vol C Tables 4.2.6.8 and 6.1.1.4'

_shelx_space_group_comment       
;
The symmetry employed for this shelxl refinement is uniquely defined
by the following loop, which should always be used as a source of
symmetry information in preference to the above space-group names.
They are only intended as comments.
;
_space_group_crystal_system      cubic
_space_group_IT_number           202
_space_group_name_H-M_alt        'F m -3'
_space_group_name_Hall           '-F 2 2 3'
loop_
_space_group_symop_operation_xyz
'x, y, z'
'-x, -y, z'
'-x, y, -z'
'x, -y, -z'
'z, x, y'
'z, -x, -y'
'-z, -x, y'
'-z, x, -y'
'y, z, x'
'-y, z, -x'
'y, -z, -x'
'-y, -z, x'
'x, y+1/2, z+1/2'
'-x, -y+1/2, z+1/2'
'-x, y+1/2, -z+1/2'
'x, -y+1/2, -z+1/2'
'z, x+1/2, y+1/2'
'z, -x+1/2, -y+1/2'
'-z, -x+1/2, y+1/2'
'-z, x+1/2, -y+1/2'
'y, z+1/2, x+1/2'
'-y, z+1/2, -x+1/2'
'y, -z+1/2, -x+1/2'
'-y, -z+1/2, x+1/2'
'x+1/2, y, z+1/2'
'-x+1/2, -y, z+1/2'
'-x+1/2, y, -z+1/2'
'x+1/2, -y, -z+1/2'
'z+1/2, x, y+1/2'
'z+1/2, -x, -y+1/2'
'-z+1/2, -x, y+1/2'
'-z+1/2, x, -y+1/2'
'y+1/2, z, x+1/2'
'-y+1/2, z, -x+1/2'
'y+1/2, -z, -x+1/2'
'-y+1/2, -z, x+1/2'
'x+1/2, y+1/2, z'
'-x+1/2, -y+1/2, z'
'-x+1/2, y+1/2, -z'
'x+1/2, -y+1/2, -z'
'z+1/2, x+1/2, y'
'z+1/2, -x+1/2, -y'
'-z+1/2, -x+1/2, y'
'-z+1/2, x+1/2, -y'
'y+1/2, z+1/2, x'
'-y+1/2, z+1/2, -x'
'y+1/2, -z+1/2, -x'
'-y+1/2, -z+1/2, x'
'-x, -y, -z'
'x, y, -z'
'x, -y, z'
'-x, y, z'
'-z, -x, -y'
'-z, x, y'
'z, x, -y'
'z, -x, y'
'-y, -z, -x'
'y, -z, x'
'-y, z, x'
'y, z, -x'
'-x, -y+1/2, -z+1/2'
'x, y+1/2, -z+1/2'
'x, -y+1/2, z+1/2'
'-x, y+1/2, z+1/2'
'-z, -x+1/2, -y+1/2'
'-z, x+1/2, y+1/2'
'z, x+1/2, -y+1/2'
'z, -x+1/2, y+1/2'
'-y, -z+1/2, -x+1/2'
'y, -z+1/2, x+1/2'
'-y, z+1/2, x+1/2'
'y, z+1/2, -x+1/2'
'-x+1/2, -y, -z+1/2'
'x+1/2, y, -z+1/2'
'x+1/2, -y, z+1/2'
'-x+1/2, y, z+1/2'
'-z+1/2, -x, -y+1/2'
'-z+1/2, x, y+1/2'
'z+1/2, x, -y+1/2'
'z+1/2, -x, y+1/2'
'-y+1/2, -z, -x+1/2'
'y+1/2, -z, x+1/2'
'-y+1/2, z, x+1/2'
'y+1/2, z, -x+1/2'
'-x+1/2, -y+1/2, -z'
'x+1/2, y+1/2, -z'
'x+1/2, -y+1/2, z'
'-x+1/2, y+1/2, z'
'-z+1/2, -x+1/2, -y'
'-z+1/2, x+1/2, y'
'z+1/2, x+1/2, -y'
'z+1/2, -x+1/2, y'
'-y+1/2, -z+1/2, -x'
'y+1/2, -z+1/2, x'
'-y+1/2, z+1/2, x'
'y+1/2, z+1/2, -x'

_cell_length_a                   26.8514(7)
_cell_length_b                   26.8514(7)
_cell_length_c                   26.8514(7)
_cell_angle_alpha                90
_cell_angle_beta                 90
_cell_angle_gamma                90
_cell_volume                     19359.8(15)
_cell_formula_units_Z            4
_cell_measurement_reflns_used    9990
_cell_measurement_temperature    100
_cell_measurement_theta_max      59.90
_cell_measurement_theta_min      2.85
_shelx_estimated_absorpt_T_max   ?
_shelx_estimated_absorpt_T_min   ?
_exptl_absorpt_coefficient_mu    2.984
_exptl_absorpt_correction_T_max  0.7517
_exptl_absorpt_correction_T_min  0.6920
_exptl_absorpt_correction_type   multi-scan
_exptl_absorpt_process_details   SADABS
_exptl_crystal_colour            colourless
_exptl_crystal_colour_primary    colourless
_exptl_crystal_density_diffrn    0.814
_exptl_crystal_density_meas      .
_exptl_crystal_density_method    ?
_exptl_crystal_description       prism
_exptl_crystal_F_000             4656
_exptl_crystal_size_max          ?
_exptl_crystal_size_mid          ?
_exptl_crystal_size_min          ?
_exptl_special_details           
;
 ?
;
_exptl_transmission_factor_max   ?
_exptl_transmission_factor_min   ?
_diffrn_reflns_av_R_equivalents  0.0244
_diffrn_reflns_av_unetI/netI     0.0099
_diffrn_reflns_Laue_measured_fraction_full 0.826
_diffrn_reflns_Laue_measured_fraction_max 0.999
_diffrn_reflns_limit_h_max       23
_diffrn_reflns_limit_h_min       -30
_diffrn_reflns_limit_k_max       26
_diffrn_reflns_limit_k_min       -30
_diffrn_reflns_limit_l_max       28
_diffrn_reflns_limit_l_min       -27
_diffrn_reflns_number            24557
_diffrn_reflns_point_group_measured_fraction_full 0.826
_diffrn_reflns_point_group_measured_fraction_max 0.999
_diffrn_reflns_theta_full        67.679
_diffrn_reflns_theta_max         59.895
_diffrn_reflns_theta_min         2.850
_diffrn_ambient_temperature      100.15
_diffrn_detector_area_resol_mean ?
_diffrn_measured_fraction_theta_full 0.826
_diffrn_measured_fraction_theta_max 0.999
_diffrn_measurement_device_type  'Bruker Photon-100'
_diffrn_measurement_method       '\f and \w scans'
_diffrn_radiation_monochromator  'Goebel mirror'
_diffrn_radiation_type           CuK\a
_diffrn_radiation_wavelength     1.54178
_diffrn_source                   ?
_diffrn_standards_number         0
_reflns_Friedel_coverage         0.000
_reflns_Friedel_fraction_full    .
_reflns_Friedel_fraction_max     .
_reflns_number_gt                1211
_reflns_number_total             1302
_reflns_special_details          
;
 Reflections were merged by SHELXL according to the crystal
 class for the calculation of statistics and refinement.
 
 _reflns_Friedel_fraction is defined as the number of unique
 Friedel pairs measured divided by the number that would be
 possible theoretically, ignoring centric projections and
 systematic absences.
;
_reflns_threshold_expression     'I > 2\s(I)'
_computing_cell_refinement       ?
_computing_data_collection       ?
_computing_data_reduction        ?
_computing_molecular_graphics    'Olex2 (Dolomanov et al., 2009)'
_computing_publication_material  'Olex2 (Dolomanov et al., 2009)'
_computing_structure_refinement  'XL (Sheldrick, 2008)'
_computing_structure_solution    'ShelXS (Sheldrick, 2008)'
_refine_diff_density_max         1.103
_refine_diff_density_min         -0.531
_refine_diff_density_rms         0.179
_refine_ls_extinction_coef       .
_refine_ls_extinction_method     none
_refine_ls_goodness_of_fit_ref   1.297
_refine_ls_hydrogen_treatment    constr
_refine_ls_matrix_type           full
_refine_ls_number_parameters     86
_refine_ls_number_reflns         1302
_refine_ls_number_restraints     0
_refine_ls_R_factor_all          0.0663
_refine_ls_R_factor_gt           0.0631
_refine_ls_restrained_S_all      1.297
_refine_ls_shift/su_max          0.000
_refine_ls_shift/su_mean         0.000
_refine_ls_structure_factor_coef Fsqd
_refine_ls_weighting_details     
'w=1/[\s^2^(Fo^2^)+(0.1422P)^2^+194.6438P] where P=(Fo^2^+2Fc^2^)/3'
_refine_ls_weighting_scheme      calc
_refine_ls_wR_factor_gt          0.2346
_refine_ls_wR_factor_ref         0.2388
_refine_special_details          
;
 ?
;
_olex2_refinement_description    
;
1. Fixed Uiso
 At 1.2 times of:
  All C(H) groups
2. Uiso/Uaniso restraints and constraints
Uanis(O4) = Uanis(O9) = Uanis(O8) = Uanis(O5)
3. Others
 Fixed Sof: O1(0.16667) O4(0.125) O5(0.125) O6(0.16667) O7(0.0625)
 O1B(0.16667) O8(0.125) O9(0.125)
4.a Aromatic/amide H refined with riding coordinates:
 C5(H5), C7(H7)
;
_atom_sites_solution_hydrogens   geom
_atom_sites_solution_primary     direct
_atom_sites_solution_secondary   ?
loop_
_atom_site_label
_atom_site_type_symbol
_atom_site_fract_x
_atom_site_fract_y
_atom_site_fract_z
_atom_site_U_iso_or_equiv
_atom_site_adp_type
_atom_site_occupancy
_atom_site_site_symmetry_order
_atom_site_calc_flag
_atom_site_refinement_flags_posn
_atom_site_refinement_flags_adp
_atom_site_refinement_flags_occupancy
_atom_site_disorder_assembly
_atom_site_disorder_group
Zr1 Zr 0.5000 0.0000 0.09200(3) 0.0220(7) Uani 1 4 d S T P . .
O1 O 0.4605(4) 0.0395(4) 0.0395(4) 0.018(4) Uani 0.5 3 d S T P . 1
O3 O 0.3664(3) 0.0000 0.0713(3) 0.065(2) Uani 1 2 d S T P . .
O2 O 0.4284(3) 0.0000 0.1336(3) 0.066(2) Uani 1 2 d S T P . .
C1 C 0.3822(5) 0.0000 0.1175(5) 0.070(3) Uani 1 2 d S T P . .
C2 C 0.3431(5) 0.0000 0.1569(5) 0.089(5) Uani 1 2 d S T P . .
O4 O 0.4043(15) 0.0000 0.2254(16) 0.09(2) Uani 0.25 2 d S T P . 2
O5 O 0.2749(16) 0.0000 0.0961(15) 0.09(2) Uani 0.25 2 d S T P . 2
O6 O 0.3874(7) -0.1126(7) 0.1126(7) 0.118(10) Uani 0.5 3 d S T P . .
O7 O 0.5000 0.0000 0.207(2) 0.086(15) Uiso 0.25 4 d S T P . .
O1B O 0.4476(4) 0.0524(4) 0.0524(4) 0.030(5) Uani 0.5 3 d S T P . 2
O8 O 0.280(2) -0.032(3) 0.100(2) 0.09(2) Uani 0.125 1 d . . P . 1
O9 O 0.400(2) 0.032(3) 0.220(2) 0.09(2) Uani 0.125 1 d . . P . 1
C3 C 0.2930(6) 0.0000 0.1432(6) 0.126(8) Uani 1 2 d S T P . .
C4 C 0.3565(7) 0.0000 0.2069(6) 0.126(8) Uani 1 2 d S T P . .
C5 C 0.3177(6) 0.0000 0.2422(7) 0.153(10) Uani 1 2 d S T P . .
H5 H 0.3262 0.0000 0.2765 0.183 Uiso 1 2 calc RS T P . .
C6 C 0.2702(6) 0.0000 0.2299(6) 0.114(6) Uani 1 2 d S T P . .
C7 C 0.2576(7) 0.0000 0.1823(6) 0.155(10) Uani 1 2 d S T P . .
H7 H 0.2233 0.0000 0.1740 0.186 Uiso 1 2 calc RS T P . .

loop_
_atom_site_aniso_label
_atom_site_aniso_U_11
_atom_site_aniso_U_22
_atom_site_aniso_U_33
_atom_site_aniso_U_23
_atom_site_aniso_U_13
_atom_site_aniso_U_12
Zr1 0.0275(8) 0.0275(8) 0.0109(7) 0.000 0.000 0.000
O1 0.018(4) 0.018(4) 0.018(4) -0.001(4) 0.001(4) 0.001(4)
O3 0.052(4) 0.081(6) 0.063(5) 0.000 0.035(4) 0.000
O2 0.065(5) 0.081(5) 0.051(4) 0.000 0.039(4) 0.000
C1 0.057(8) 0.085(10) 0.067(8) 0.000 0.024(7) 0.000
C2 0.065(8) 0.135(13) 0.066(8) 0.000 0.036(7) 0.000
O4 0.050(9) 0.17(6) 0.046(9) 0.000 0.020(8) 0.000
O5 0.050(9) 0.17(6) 0.046(9) 0.000 0.020(8) 0.000
O6 0.118(10) 0.118(10) 0.118(10) -0.006(12) -0.006(12) 0.006(12)
O1B 0.030(5) 0.030(5) 0.030(5) -0.006(5) 0.006(5) 0.006(5)
O8 0.050(9) 0.17(6) 0.046(9) 0.000 0.020(8) 0.000
O9 0.050(9) 0.17(6) 0.046(9) 0.000 0.020(8) 0.000
C3 0.055(9) 0.25(3) 0.075(11) 0.000 0.031(8) 0.000
C4 0.080(11) 0.24(3) 0.052(9) 0.000 0.030(8) 0.000
C5 0.066(11) 0.32(3) 0.073(11) 0.000 0.035(9) 0.000
C6 0.071(10) 0.19(2) 0.076(10) 0.000 0.033(9) 0.000
C7 0.075(11) 0.32(3) 0.069(11) 0.000 0.035(9) 0.000

_geom_special_details            
;
 All esds (except the esd in the dihedral angle between two l.s. planes)
 are estimated using the full covariance matrix.  The cell esds are taken
 into account individually in the estimation of esds in distances, angles
 and torsion angles; correlations between esds in cell parameters are only
 used when they are defined by crystal symmetry.  An approximate (isotropic)
 treatment of cell esds is used for estimating esds involving l.s. planes.
;
loop_
_geom_bond_atom_site_label_1
_geom_bond_atom_site_label_2
_geom_bond_distance
_geom_bond_site_symmetry_2
_geom_bond_publ_flag
Zr1 O1 2.059(3) . ?
Zr1 O1 2.059(3) 51 ?
Zr1 O1 2.059(3) 2_655 ?
Zr1 O1 2.059(3) 52_655 ?
Zr1 O3 2.217(7) 34 ?
Zr1 O3 2.217(7) 81 ?
Zr1 O2 2.223(7) . ?
Zr1 O2 2.223(7) 2_655 ?
Zr1 O1B 2.256(8) . ?
Zr1 O1B 2.256(8) 51 ?
Zr1 O1B 2.256(8) 52_655 ?
Zr1 O1B 2.256(8) 2_655 ?
O1 Zr1 2.059(3) 89 ?
O1 Zr1 2.059(3) 33_554 ?
O3 Zr1 2.217(7) 89 ?
O3 C1 1.310(16) . ?
O2 C1 1.316(15) . ?
C1 C2 1.490(17) . ?
C2 C3 1.40(2) . ?
C2 C4 1.39(2) . ?
O4 C4 1.38(5) . ?
O5 C3 1.35(5) . ?
O1B Zr1 2.256(8) 89 ?
O1B Zr1 2.256(8) 33_554 ?
O8 O8 1.75(16) 51 ?
O8 C3 1.50(7) . ?
O9 O9 1.73(16) 51 ?
O9 C4 1.50(8) . ?
C3 O8 1.50(7) 51 ?
C3 C7 1.42(2) . ?
C4 O9 1.50(8) 51 ?
C4 C5 1.41(2) . ?
C5 C6 1.32(2) . ?
C6 C6 1.53(3) 73 ?
C6 C7 1.32(2) . ?

loop_
_geom_angle_atom_site_label_1
_geom_angle_atom_site_label_2
_geom_angle_atom_site_label_3
_geom_angle
_geom_angle_site_symmetry_1
_geom_angle_site_symmetry_3
_geom_angle_publ_flag
O1 Zr1 O1 62.1(5) . 51 ?
O1 Zr1 O1 93.7(9) . 2_655 ?
O1 Zr1 O1 62.1(5) 51 2_655 ?
O1 Zr1 O1 62.1(5) . 52_655 ?
O1 Zr1 O1 93.7(9) 51 52_655 ?
O1 Zr1 O1 62.1(5) 2_655 52_655 ?
O1 Zr1 O3 84.2(4) . 34 ?
O1 Zr1 O3 142.21(13) 51 34 ?
O1 Zr1 O3 142.21(13) 2_655 34 ?
O1 Zr1 O3 84.2(4) 52_655 34 ?
O1 Zr1 O3 142.21(13) . 81 ?
O1 Zr1 O3 84.2(4) 51 81 ?
O1 Zr1 O3 84.2(4) 2_655 81 ?
O1 Zr1 O3 142.21(13) 52_655 81 ?
O1 Zr1 O2 142.16(13) 52_655 . ?
O1 Zr1 O2 84.2(4) . . ?
O1 Zr1 O2 84.2(4) 51 . ?
O1 Zr1 O2 142.16(13) 2_655 . ?
O1 Zr1 O2 142.16(13) . 2_655 ?
O1 Zr1 O2 142.16(13) 51 2_655 ?
O1 Zr1 O2 84.2(4) 2_655 2_655 ?
O1 Zr1 O2 84.2(4) 52_655 2_655 ?
O3 Zr1 O3 119.4(5) 34 81 ?
O3 Zr1 O2 75.32(16) 34 . ?
O3 Zr1 O2 75.32(16) 81 . ?
O3 Zr1 O2 75.32(16) 34 2_655 ?
O3 Zr1 O2 75.32(16) 81 2_655 ?
O3 Zr1 O1B 72.5(4) 81 2_655 ?
O3 Zr1 O1B 140.92(11) 34 51 ?
O3 Zr1 O1B 140.92(11) 81 . ?
O3 Zr1 O1B 72.5(4) 34 . ?
O3 Zr1 O1B 72.5(4) 81 51 ?
O3 Zr1 O1B 72.5(4) 34 52_655 ?
O3 Zr1 O1B 140.92(11) 81 52_655 ?
O3 Zr1 O1B 140.92(11) 34 2_655 ?
O2 Zr1 O2 119.6(5) . 2_655 ?
O2 Zr1 O1B 140.90(11) 2_655 51 ?
O2 Zr1 O1B 72.4(4) . 51 ?
O2 Zr1 O1B 72.4(4) . . ?
O2 Zr1 O1B 140.91(11) 2_655 . ?
O2 Zr1 O1B 72.4(4) 2_655 2_655 ?
O2 Zr1 O1B 72.4(4) 2_655 52_655 ?
O2 Zr1 O1B 140.90(11) . 2_655 ?
O2 Zr1 O1B 140.90(11) . 52_655 ?
O1B Zr1 O1B 77.1(3) . 52_655 ?
O1B Zr1 O1B 123.7(8) 51 52_655 ?
O1B Zr1 O1B 77.1(3) . 51 ?
O1B Zr1 O1B 77.1(3) 52_655 2_655 ?
O1B Zr1 O1B 77.1(3) 51 2_655 ?
O1B Zr1 O1B 123.7(8) . 2_655 ?
Zr1 O1 Zr1 116.1(3) . 89 ?
Zr1 O1 Zr1 116.1(3) . 33_554 ?
Zr1 O1 Zr1 116.1(3) 89 33_554 ?
C1 O3 Zr1 130.8(7) . 89 ?
C1 O2 Zr1 130.6(7) . . ?
O3 C1 O2 128.1(10) . . ?
O3 C1 C2 116.4(12) . . ?
O2 C1 C2 115.5(12) . . ?
C3 C2 C1 119.4(14) . . ?
C4 C2 C1 120.3(14) . . ?
C4 C2 C3 120.3(13) . . ?
Zr1 O1B Zr1 101.5(5) . 89 ?
Zr1 O1B Zr1 101.5(5) . 33_554 ?
Zr1 O1B Zr1 101.5(5) 89 33_554 ?
C3 O8 O8 54(3) . 51 ?
C4 O9 O9 55(3) . 51 ?
C2 C3 O8 115(2) . 51 ?
C2 C3 O8 115(2) . . ?
C2 C3 C7 116.8(16) . . ?
O5 C3 C2 126(2) . . ?
O5 C3 C7 117(2) . . ?
O8 C3 O8 71(5) . 51 ?
C7 C3 O8 115(2) . 51 ?
C7 C3 O8 115(2) . . ?
C2 C4 O9 116(2) . . ?
C2 C4 O9 116(2) . 51 ?
C2 C4 C5 117.2(16) . . ?
O4 C4 C2 126(2) . . ?
O4 C4 C5 117(2) . . ?
O9 C4 O9 70(5) 51 . ?
C5 C4 O9 115(2) . . ?
C5 C4 O9 115(2) . 51 ?
C6 C5 C4 123.3(18) . . ?
C5 C6 C6 121(2) . 73 ?
C5 C6 C7 119.3(16) . . ?
C7 C6 C6 120(2) . 73 ?
C6 C7 C3 123.2(18) . . ?
