Repository: mayfarhad/MOF-Water-Affinity-Prediction-

# MOF-Water-Affinity-Prediction-
The following Python scripts aim to use a Random Forest machine learning algorithm to predict the water affinity of Metal-Organic Frameworks (MOFs). The training set is extracted from the Cambridge Structural Database and the CoRE_MOF 2019 dataset.

File: manual_hydrophilic/CELZUQ.cif
####################################################################### 
# 
# This file contains crystal structure data downloaded from the 
# Cambridge Structural Database (CSD) hosted by the Cambridge 
# Crystallographic Data Centre (CCDC).
# 
# Full information about CCDC data access policies and citation 
# guidelines are available at http://www.ccdc.cam.ac.uk/access/V1 
# 
# Audit and citation data items may have been added by the CCDC. 
# Please retain this information to preserve the provenance of 
# this file and to allow appropriate attribution of the data. 
# 
#######################################################################

data_
_audit_block_doi                 10.5517/cc1061qz
_database_code_depnum_ccdc_archive 'CCDC 929340'
loop_
_citation_id
_citation_doi
_citation_year
1 10.1021/cm3025445 2013
_audit_update_record             
;
2013-03-15 deposited with the CCDC.	2021-12-15 downloaded from the CCDC.
;
_chemical_name_mineral           CAU-10-H
_cell_length_a                   21.547(69)
_cell_length_b                   21.547(69)
_cell_length_c                   10.378(33)
_cell_angle_alpha                90
_cell_angle_beta                 90
_cell_angle_gamma                90
_cell_volume                     4818(34)
_symmetry_space_group_name_H-M   I41
loop_
_symmetry_equiv_pos_as_xyz
'-x, -y, z'
'-x+1/2, -y+1/2, z+1/2'
'-y, x+1/2, z+1/4'
'-y+1/2, x, z-1/4'
'y, -x+1/2, z+1/4'
'y+1/2, -x, z-1/4'
'x, y, z'
'x+1/2, y+1/2, z+1/2'
loop_
_atom_site_label
_atom_site_type_symbol
_atom_site_fract_x
_atom_site_fract_y
_atom_site_fract_z
_atom_site_occupancy
_atom_site_B_iso_or_equiv
Al1 Al 0.2544(10) 0.3183(11) 0.3719(20) 1 1.2974
Al2 Al 0.2470(13) 0.6826(12) 0.3518(28) 1 1.4690
C1 C 0.2048(18) 0.3864(10) 0.1290(24) 1 0.4063
C2 C 0.2933(21) 0.3834(13) 0.6020(32) 1 5.6559
C3 C 0.2971(16) 0.6121(11) 0.5804(27) 1 0.4000
C4 C 0.2051(13) 0.6170(21) 0.1368(33) 1 4.1215
C5 C 0.2026(24) 0.44846(96) 0.0598(21) 1 0.4000
C6 C 0.2170(25) 0.4981(23) 0.1338(27) 1 0.4000
C7 C 0.2071(30) 0.5564(10) 0.0665(27) 1 0.4000
C8 C 0.1816(32) 0.5681(10) -0.0581(28) 1 3.5883
C9 C 0.1729(39) 0.5141(15) -0.1232(32) 1 5.7952
C10 C 0.1829(36) 0.4550(13) -0.0661(31) 1 4.6545
C11 C 0.3148(16) 0.5565(11) 0.6611(23) 1 3.1212
C12 C 0.2927(19) 0.5071(18) 0.5910(25) 1 0.4000
C13 C 0.3019(19) 0.4480(11) 0.6502(29) 1 2.7243
C14 C 0.3321(21) 0.4474(13) 0.7749(29) 1 0.4000
C15 C 0.3422(20) 0.5029(25) 0.8439(31) 1 1.4612
C16 C 0.3452(20) 0.5609(12) 0.7816(25) 1 0.4000
O1 O 0.1575(13) 0.6803(25) 0.3828(60) 1 0.4000
O2 O 0.1643(11) 0.3194(27) 0.3914(49) 1 6.3276
O3 O 0.2412(23) 0.3742(19) 0.2241(21) 1 0.4000
O4 O 0.2497(24) 0.7455(26) 0.4688(53) 1 2.4847
O5 O 0.3412(13) 0.3056(22) 0.3092(47) 1 1.1995
O6 O 0.3309(11) 0.6847(19) 0.3480(37) 1 0.4000
O7 O 0.2653(20) 0.3897(20) 0.4923(21) 1 0.6861
O8 O 0.2703(22) 0.2551(20) 0.4808(32) 1 0.4000
O9 O 0.2608(21) 0.6165(20) 0.4831(30) 1 0.4000
O10 O 0.2446(19) 0.6121(23) 0.2306(25) 1 2.9035

File: manual_hydrophilic/FIQCEN.cif
####################################################################### 
# 
# This file contains crystal structure data downloaded from the 
# Cambridge Structural Database (CSD) hosted by the Cambridge 
# Crystallographic Data Centre (CCDC).
# 
# Full information about CCDC data access policies and citation 
# guidelines are available at http://www.ccdc.cam.ac.uk/access/V1 
# 
# Audit and citation data items may have been added by the CCDC. 
# Please retain this information to preserve the provenance of 
# this file and to allow appropriate attribution of the data. 
# 
#######################################################################

data_yin146sad
_audit_block_doi                 10.5517/cc3sjp2
_database_code_depnum_ccdc_archive 'CCDC 112954'
loop_
_citation_id
_citation_doi
_citation_year
1 10.1126/science.283.5405.1148 1999
_audit_update_record             
;
1999-01-04 deposited with the CCDC.	2021-12-15 downloaded from the CCDC.
;

_audit_creation_method           'SHELXL and manual editing'
###############################################################################

# CHEMICAL DATA

_chemical_name_systematic        
; 
 ? 
;
_chemical_name_common            ?
_chemical_formula_moiety         ?
_chemical_formula_structural     ?
_chemical_formula_analytical     ?
_chemical_formula_sum            'C1.50 H Cu0.25 O1.25'
_chemical_formula_weight         54.91
_chemical_melting_point          ?
_chemical_compound_source        ?

loop_
_atom_type_symbol
_atom_type_description
_atom_type_scat_dispersion_real
_atom_type_scat_dispersion_imag
_atom_type_scat_source
C C 0.0033 0.0016 'International Tables Vol C Tables 4.2.6.8 and 6.1.1.4'
H H 0.0000 0.0000 'International Tables Vol C Tables 4.2.6.8 and 6.1.1.4'
O O 0.0106 0.0060 'International Tables Vol C Tables 4.2.6.8 and 6.1.1.4'
Cu Cu 0.3201 1.2651 'International Tables Vol C Tables 4.2.6.8 and 6.1.1.4'

_symmetry_cell_setting           Cubic
_symmetry_space_group_name_H-M   Fm-3m

loop_
_symmetry_equiv_pos_as_xyz
'x, y, z'
'-x, -y, z'
'-x, y, -z'
'x, -y, -z'
'z, x, y'
'z, -x, -y'
'-z, -x, y'
'-z, x, -y'
'y, z, x'
'-y, z, -x'
'y, -z, -x'
'-y, -z, x'
'y, x, -z'
'-y, -x, -z'
'y, -x, z'
'-y, x, z'
'x, z, -y'
'-x, z, y'
'-x, -z, -y'
'x, -z, y'
'z, y, -x'
'z, -y, x'
'-z, y, x'
'-z, -y, -x'
'x, y+1/2, z+1/2'
'-x, -y+1/2, z+1/2'
'-x, y+1/2, -z+1/2'
'x, -y+1/2, -z+1/2'
'z, x+1/2, y+1/2'
'z, -x+1/2, -y+1/2'
'-z, -x+1/2, y+1/2'
'-z, x+1/2, -y+1/2'
'y, z+1/2, x+1/2'
'-y, z+1/2, -x+1/2'
'y, -z+1/2, -x+1/2'
'-y, -z+1/2, x+1/2'
'y, x+1/2, -z+1/2'
'-y, -x+1/2, -z+1/2'
'y, -x+1/2, z+1/2'
'-y, x+1/2, z+1/2'
'x, z+1/2, -y+1/2'
'-x, z+1/2, y+1/2'
'-x, -z+1/2, -y+1/2'
'x, -z+1/2, y+1/2'
'z, y+1/2, -x+1/2'
'z, -y+1/2, x+1/2'
'-z, y+1/2, x+1/2'
'-z, -y+1/2, -x+1/2'
'x+1/2, y, z+1/2'
'-x+1/2, -y, z+1/2'
'-x+1/2, y, -z+1/2'
'x+1/2, -y, -z+1/2'
'z+1/2, x, y+1/2'
'z+1/2, -x, -y+1/2'
'-z+1/2, -x, y+1/2'
'-z+1/2, x, -y+1/2'
'y+1/2, z, x+1/2'
'-y+1/2, z, -x+1/2'
'y+1/2, -z, -x+1/2'
'-y+1/2, -z, x+1/2'
'y+1/2, x, -z+1/2'
'-y+1/2, -x, -z+1/2'
'y+1/2, -x, z+1/2'
'-y+1/2, x, z+1/2'
'x+1/2, z, -y+1/2'
'-x+1/2, z, y+1/2'
'-x+1/2, -z, -y+1/2'
'x+1/2, -z, y+1/2'
'z+1/2, y, -x+1/2'
'z+1/2, -y, x+1/2'
'-z+1/2, y, x+1/2'
'-z+1/2, -y, -x+1/2'
'x+1/2, y+1/2, z'
'-x+1/2, -y+1/2, z'
'-x+1/2, y+1/2, -z'
'x+1/2, -y+1/2, -z'
'z+1/2, x+1/2, y'
'z+1/2, -x+1/2, -y'
'-z+1/2, -x+1/2, y'
'-z+1/2, x+1/2, -y'
'y+1/2, z+1/2, x'
'-y+1/2, z+1/2, -x'
'y+1/2, -z+1/2, -x'
'-y+1/2, -z+1/2, x'
'y+1/2, x+1/2, -z'
'-y+1/2, -x+1/2, -z'
'y+1/2, -x+1/2, z'
'-y+1/2, x+1/2, z'
'x+1/2, z+1/2, -y'
'-x+1/2, z+1/2, y'
'-x+1/2, -z+1/2, -y'
'x+1/2, -z+1/2, y'
'z+1/2, y+1/2, -x'
'z+1/2, -y+1/2, x'
'-z+1/2, y+1/2, x'
'-z+1/2, -y+1/2, -x'
'-x, -y, -z'
'x, y, -z'
'x, -y, z'
'-x, y, z'
'-z, -x, -y'
'-z, x, y'
'z, x, -y'
'z, -x, y'
'-y, -z, -x'
'y, -z, x'
'-y, z, x'
'y, z, -x'
'-y, -x, z'
'y, x, z'
'-y, x, -z'
'y, -x, -z'
'-x, -z, y'
'x, -z, -y'
'x, z, y'
'-x, z, -y'
'-z, -y, x'
'-z, y, -x'
'z, -y, -x'
'z, y, x'
'-x, -y+1/2, -z+1/2'
'x, y+1/2, -z+1/2'
'x, -y+1/2, z+1/2'
'-x, y+1/2, z+1/2'
'-z, -x+1/2, -y+1/2'
'-z, x+1/2, y+1/2'
'z, x+1/2, -y+1/2'
'z, -x+1/2, y+1/2'
'-y, -z+1/2, -x+1/2'
'y, -z+1/2, x+1/2'
'-y, z+1/2, x+1/2'
'y, z+1/2, -x+1/2'
'-y, -x+1/2, z+1/2'
'y, x+1/2, z+1/2'
'-y, x+1/2, -z+1/2'
'y, -x+1/2, -z+1/2'
'-x, -z+1/2, y+1/2'
'x, -z+1/2, -y+1/2'
'x, z+1/2, y+1/2'
'-x, z+1/2, -y+1/2'
'-z, -y+1/2, x+1/2'
'-z, y+1/2, -x+1/2'
'z, -y+1/2, -x+1/2'
'z, y+1/2, x+1/2'
'-x+1/2, -y, -z+1/2'
'x+1/2, y, -z+1/2'
'x+1/2, -y, z+1/2'
'-x+1/2, y, z+1/2'
'-z+1/2, -x, -y+1/2'
'-z+1/2, x, y+1/2'
'z+1/2, x, -y+1/2'
'z+1/2, -x, y+1/2'
'-y+1/2, -z, -x+1/2'
'y+1/2, -z, x+1/2'
'-y+1/2, z, x+1/2'
'y+1/2, z, -x+1/2'
'-y+1/2, -x, z+1/2'
'y+1/2, x, z+1/2'
'-y+1/2, x, -z+1/2'
'y+1/2, -x, -z+1/2'
'-x+1/2, -z, y+1/2'
'x+1/2, -z, -y+1/2'
'x+1/2, z, y+1/2'
'-x+1/2, z, -y+1/2'
'-z+1/2, -y, x+1/2'
'-z+1/2, y, -x+1/2'
'z+1/2, -y, -x+1/2'
'z+1/2, y, x+1/2'
'-x+1/2, -y+1/2, -z'
'x+1/2, y+1/2, -z'
'x+1/2, -y+1/2, z'
'-x+1/2, y+1/2, z'
'-z+1/2, -x+1/2, -y'
'-z+1/2, x+1/2, y'
'z+1/2, x+1/2, -y'
'z+1/2, -x+1/2, y'
'-y+1/2, -z+1/2, -x'
'y+1/2, -z+1/2, x'
'-y+1/2, z+1/2, x'
'y+1/2, z+1/2, -x'
'-y+1/2, -x+1/2, z'
'y+1/2, x+1/2, z'
'-y+1/2, x+1/2, -z'
'y+1/2, -x+1/2, -z'
'-x+1/2, -z+1/2, y'
'x+1/2, -z+1/2, -y'
'x+1/2, z+1/2, y'
'-x+1/2, z+1/2, -y'
'-z+1/2, -y+1/2, x'
'-z+1/2, y+1/2, -x'
'z+1/2, -y+1/2, -x'
'z+1/2, y+1/2, x'

_cell_length_a                   26.343(5)
_cell_length_b                   26.343(5)
_cell_length_c                   26.343(5)
_cell_angle_alpha                90.00
_cell_angle_beta                 90.00
_cell_angle_gamma                90.00
_cell_volume                     18280(7)
_cell_formula_units_Z            192
_cell_measurement_temperature    293(2)
_cell_measurement_reflns_used    97
_cell_measurement_theta_min      ?
_cell_measurement_theta_max      ?

_exptl_crystal_description       plate
_exptl_crystal_colour            blue
_exptl_crystal_size_max          0.07
_exptl_crystal_size_mid          0.07
_exptl_crystal_size_min          0.01
_exptl_crystal_density_meas      ?
_exptl_crystal_density_diffrn    0.958
_exptl_crystal_density_method    ?
_exptl_crystal_F_000             5232
_exptl_absorpt_coefficient_mu    1.422
_exptl_absorpt_correction_type   
; 
 Empirical using Bruker SADABS absorption and area detector correction
 software.
;
_exptl_absorpt_correction_T_min  0.761
_exptl_absorpt_correction_T_max  0.962

_exptl_special_details           
; 
 ? 
;

_diffrn_ambient_temperature      293(2)
_diffrn_radiation_wavelength     0.71073
_diffrn_radiation_type           MoK\a
_diffrn_radiation_source         'fine-focus sealed tube'
_diffrn_radiation_monochromator  graphite
_diffrn_measurement_device       'Siemens SMART'
_diffrn_measurement_method       'frames each covering 0.3 deg in \w'
_diffrn_standards_number         ?
_diffrn_standards_interval_count ?
_diffrn_standards_interval_time  ?
_diffrn_standards_decay_%        none
_diffrn_reflns_number            39605
_diffrn_reflns_av_R_equivalents  0.1600
_diffrn_reflns_av_sigmaI/netI    0.0247
_diffrn_reflns_limit_h_min       -34
_diffrn_reflns_limit_h_max       34
_diffrn_reflns_limit_k_min       -34
_diffrn_reflns_limit_k_max       34
_diffrn_reflns_limit_l_min       -34
_diffrn_reflns_limit_l_max       34
_diffrn_reflns_theta_min         1.34
_diffrn_reflns_theta_max         24.98
_reflns_number_total             873
_reflns_number_observed          656
_reflns_observed_criterion       >2sigma(I)

_computing_data_collection       'Bruker SMART v4.209'
_computing_cell_refinement       'Bruker SMART v4.209'
_computing_data_reduction        'Bruker SAINT v4.050'
_computing_structure_solution    'SHELXS-86 (Sheldrick, 1990)'
_computing_structure_refinement  'SHELXL-93 (Sheldrick, 1993)'
_computing_molecular_graphics    
;
 Molecular Simulations Cerius2 v3.2 and Bruker XP v5.03
;
_computing_publication_material  'Bruker XCIF v6.0 beta'

_refine_special_details          
; 
 Refinement on F^2^ for ALL reflections except for 20 with very negative F^2^ 
 or flagged by the user for potential systematic errors.  Weighted R-factors 
 wR and all goodnesses of fit S are based on F^2^, conventional R-factors R 
 are based on F, with F set to zero for negative F^2^. The observed criterion 
 of F^2^ > 2sigma(F^2^) is used only for calculating _R_factor_obs etc. and is 
 not relevant to the choice of reflections for refinement.  R-factors based 
 on F^2^ are statistically about twice as large as those based on F, and R- 
 factors based on ALL data will be even larger. 
;

_refine_ls_structure_factor_coef Fsqd
_refine_ls_matrix_type           full
_refine_ls_weighting_scheme      
'calc w=1/[\s^2^(Fo^2^)+(0.1141P)^2^+61.7299P] where P=(Fo^2^+2Fc^2^)/3'
_atom_sites_solution_primary     direct
_atom_sites_solution_secondary   difmap
_atom_sites_solution_hydrogens   geom
_refine_ls_hydrogen_treatment    
;
 Hydrogen atom H2A was constrained to an ideal geometry and refined using
 a fixed isotropic displacement parameter.  Hydrogens attached to the water
 molecules have not been included in the refinement as they could not be
 located in the electron density difference map. 
;
_refine_ls_extinction_method     none
_refine_ls_extinction_coef       ?
_refine_ls_number_reflns         853
_refine_ls_number_parameters     43
_refine_ls_number_restraints     0
_refine_ls_R_factor_all          0.0905
_refine_ls_R_factor_obs          0.0599
_refine_ls_wR_factor_all         0.2652
_refine_ls_wR_factor_obs         0.1678
_refine_ls_goodness_of_fit_all   1.151
_refine_ls_goodness_of_fit_obs   1.176
_refine_ls_restrained_S_all      1.648
_refine_ls_restrained_S_obs      1.176
_refine_ls_shift/esd_max         0.001
_refine_ls_shift/esd_mean        0.000

loop_
_atom_site_label
_atom_site_type_symbol
_atom_site_fract_x
_atom_site_fract_y
_atom_site_fract_z
_atom_site_U_iso_or_equiv
_atom_site_thermal_displace_type
_atom_site_occupancy
_atom_site_calc_flag
_atom_site_refinement_flags
_atom_site_disorder_group
Cu1 Cu 0.28527(3) 0.28527(3) 0.0000 0.0313(5) Uani 1 d S .
O1 O 0.3434(2) 0.3434(2) 0.0000 0.094(3) Uani 1 d S .
O11 O 0.31664(14) 0.24313(14) -0.05224(14) 0.0510(11) Uani 1 d . .
C1 C 0.3220(2) 0.1780(2) -0.1130(3) 0.040(2) Uani 1 d S .
C10 C 0.2968(2) 0.2032(2) -0.0687(3) 0.039(2) Uani 1 d S .
C2 C 0.3655(2) 0.1994(3) -0.1345(2) 0.042(2) Uani 1 d S .
H2A H 0.3802(2) 0.2280(3) -0.1198(2) 0.050 Uiso 1 calc SR .
O1W O 0.4247(10) 0.2267(26) 0.0000 0.193(25) Uani 0.25 d SP .

loop_
_atom_site_aniso_label
_atom_site_aniso_U_11
_atom_site_aniso_U_22
_atom_site_aniso_U_33
_atom_site_aniso_U_23
_atom_site_aniso_U_13
_atom_site_aniso_U_12
Cu1 0.0330(5) 0.0330(5) 0.0279(6) 0.000 0.000 -0.0091(5)
O1 0.084(5) 0.084(5) 0.113(8) 0.000 0.000 -0.051(6)
O11 0.052(2) 0.051(2) 0.051(2) -0.016(2) 0.014(2) -0.016(2)
C1 0.039(2) 0.039(2) 0.043(4) -0.004(2) 0.004(2) -0.001(3)
C10 0.042(2) 0.042(2) 0.034(3) 0.000(2) 0.000(2) -0.006(3)
C2 0.041(2) 0.044(4) 0.041(2) -0.004(2) 0.002(3) -0.004(2)
O1W 0.017(13) 0.435(76) 0.126(30) 0.000 0.000 0.053(26)

_geom_special_details            
; 
 All esds (except the esd in the dihedral angle between two l.s. planes) 
 are estimated using the full covariance matrix.  The cell esds are taken 
 into account individually in the estimation of esds in distances, angles 
 and torsion angles; correlations between esds in cell parameters are only 
 used when they are defined by crystal symmetry.  An approximate (isotropic) 
 treatment of cell esds is used for estimating esds involving l.s. planes. 
;

loop_
_geom_bond_atom_site_label_1
_geom_bond_atom_site_label_2
_geom_bond_distance
_geom_bond_site_symmetry_2
_geom_bond_publ_flag
Cu1 O11 1.952(3) 98 ?
Cu1 O11 1.952(3) 110 ?
Cu1 O11 1.952(3) . ?
Cu1 O11 1.952(3) 13 ?
Cu1 O1 2.165(8) . ?
Cu1 Cu1 2.628(2) 169 ?
O11 C10 1.252(5) . ?
C1 C2 1.397(5) 60_554 ?
C1 C2 1.397(5) . ?
C1 C10 1.500(9) . ?
C10 O11 1.252(5) 181 ?
C2 C1 1.397(5) 78 ?

loop_
_geom_angle_atom_site_label_1
_geom_angle_atom_site_label_2
_geom_angle_atom_site_label_3
_geom_angle
_geom_angle_site_symmetry_1
_geom_angle_site_symmetry_3
_geom_angle_publ_flag
O11 Cu1 O11 168.2(2) 98 110 ?
O11 Cu1 O11 89.7(2) 98 . ?
O11 Cu1 O11 89.1(2) 110 . ?
O11 Cu1 O11 89.1(2) 98 13 ?
O11 Cu1 O11 89.7(2) 110 13 ?
O11 Cu1 O11 168.2(2) . 13 ?
O11 Cu1 O1 95.89(11) 98 . ?
O11 Cu1 O1 95.89(11) 110 . ?
O11 Cu1 O1 95.89(11) . . ?
O11 Cu1 O1 95.89(11) 13 . ?
O11 Cu1 Cu1 84.11(11) 98 169 ?
O11 Cu1 Cu1 84.11(11) 110 169 ?
O11 Cu1 Cu1 84.11(11) . 169 ?
O11 Cu1 Cu1 84.11(11) 13 169 ?
O1 Cu1 Cu1 180.0(2) . 169 ?
C10 O11 Cu1 123.0(4) . . ?
C2 C1 C2 120.1(7) 60_554 . ?
C2 C1 C10 119.9(3) 60_554 . ?
C2 C1 C10 119.9(3) . . ?
O11 C10 O11 125.6(7) . 181 ?
O11 C10 C1 117.2(3) . . ?
O11 C10 C1 117.2(3) 181 . ?
C1 C2 C1 119.9(7) 78 . ?

_refine_diff_density_max         0.679
_refine_diff_density_min         -0.689
_refine_diff_density_rms         0.119

File: manual_hydrophilic/MIBQAR.cif
####################################################################### 
# 
# This file contains crystal structure data downloaded from the 
# Cambridge Structural Database (CSD) hosted by the Cambridge 
# Crystallographic Data Centre (CCDC).
# 
# Full information about CCDC data access policies and citation 
# guidelines are available at http://www.ccdc.cam.ac.uk/access/V1 
# 
# Audit and citation data items may have been added by the CCDC. 
# Please retain this information to preserve the provenance of 
# this file and to allow appropriate attribution of the data. 
# 
#######################################################################

data_mof52vt_100
_audit_block_doi                 10.5517/cc10hgqp
_database_code_depnum_ccdc_archive 'CCDC 938392'
loop_
_citation_id
_citation_doi
_citation_year
1 10.1021/jp103212z 2010
_audit_update_record             
;
2013-05-09 deposited with the CCDC.	2021-12-15 downloaded from the CCDC.
;

_audit_creation_date             2010-07-01T11:00:05-00:00
_audit_creation_method           'WinGX routine CIF_UPDATE'

#----------------------------------------------------------------------------#
#                   CHEMICAL INFORMATION                                     #
#----------------------------------------------------------------------------#

_chemical_name_systematic        
;
 ?
;
_chemical_formula_moiety         'C24 H12 O13 Zn4'
_chemical_formula_sum            'C24 H12 O13 Zn4'
_chemical_formula_weight         769.90
_chemical_compound_source        'synthesis as described'

#----------------------------------------------------------------------------#
#                   UNIT CELL INFORMATION                                    #
#----------------------------------------------------------------------------#

_symmetry_cell_setting           cubic
_symmetry_space_group_name_H-M   'F m -3 m'
_symmetry_space_group_name_Hall  '-F 4 2 3'
_symmetry_Int_Tables_number      225
loop_
_symmetry_equiv_pos_as_xyz
'x, y, z'
'-x, -y, z'
'-x, y, -z'
'x, -y, -z'
'z, x, y'
'z, -x, -y'
'-z, -x, y'
'-z, x, -y'
'y, z, x'
'-y, z, -x'
'y, -z, -x'
'-y, -z, x'
'y, x, -z'
'-y, -x, -z'
'y, -x, z'
'-y, x, z'
'x, z, -y'
'-x, z, y'
'-x, -z, -y'
'x, -z, y'
'z, y, -x'
'z, -y, x'
'-z, y, x'
'-z, -y, -x'
'x, y+1/2, z+1/2'
'-x, -y+1/2, z+1/2'
'-x, y+1/2, -z+1/2'
'x, -y+1/2, -z+1/2'
'z, x+1/2, y+1/2'
'z, -x+1/2, -y+1/2'
'-z, -x+1/2, y+1/2'
'-z, x+1/2, -y+1/2'
'y, z+1/2, x+1/2'
'-y, z+1/2, -x+1/2'
'y, -z+1/2, -x+1/2'
'-y, -z+1/2, x+1/2'
'y, x+1/2, -z+1/2'
'-y, -x+1/2, -z+1/2'
'y, -x+1/2, z+1/2'
'-y, x+1/2, z+1/2'
'x, z+1/2, -y+1/2'
'-x, z+1/2, y+1/2'
'-x, -z+1/2, -y+1/2'
'x, -z+1/2, y+1/2'
'z, y+1/2, -x+1/2'
'z, -y+1/2, x+1/2'
'-z, y+1/2, x+1/2'
'-z, -y+1/2, -x+1/2'
'x+1/2, y, z+1/2'
'-x+1/2, -y, z+1/2'
'-x+1/2, y, -z+1/2'
'x+1/2, -y, -z+1/2'
'z+1/2, x, y+1/2'
'z+1/2, -x, -y+1/2'
'-z+1/2, -x, y+1/2'
'-z+1/2, x, -y+1/2'
'y+1/2, z, x+1/2'
'-y+1/2, z, -x+1/2'
'y+1/2, -z, -x+1/2'
'-y+1/2, -z, x+1/2'
'y+1/2, x, -z+1/2'
'-y+1/2, -x, -z+1/2'
'y+1/2, -x, z+1/2'
'-y+1/2, x, z+1/2'
'x+1/2, z, -y+1/2'
'-x+1/2, z, y+1/2'
'-x+1/2, -z, -y+1/2'
'x+1/2, -z, y+1/2'
'z+1/2, y, -x+1/2'
'z+1/2, -y, x+1/2'
'-z+1/2, y, x+1/2'
'-z+1/2, -y, -x+1/2'
'x+1/2, y+1/2, z'
'-x+1/2, -y+1/2, z'
'-x+1/2, y+1/2, -z'
'x+1/2, -y+1/2, -z'
'z+1/2, x+1/2, y'
'z+1/2, -x+1/2, -y'
'-z+1/2, -x+1/2, y'
'-z+1/2, x+1/2, -y'
'y+1/2, z+1/2, x'
'-y+1/2, z+1/2, -x'
'y+1/2, -z+1/2, -x'
'-y+1/2, -z+1/2, x'
'y+1/2, x+1/2, -z'
'-y+1/2, -x+1/2, -z'
'y+1/2, -x+1/2, z'
'-y+1/2, x+1/2, z'
'x+1/2, z+1/2, -y'
'-x+1/2, z+1/2, y'
'-x+1/2, -z+1/2, -y'
'x+1/2, -z+1/2, y'
'z+1/2, y+1/2, -x'
'z+1/2, -y+1/2, x'
'-z+1/2, y+1/2, x'
'-z+1/2, -y+1/2, -x'
'-x, -y, -z'
'x, y, -z'
'x, -y, z'
'-x, y, z'
'-z, -x, -y'
'-z, x, y'
'z, x, -y'
'z, -x, y'
'-y, -z, -x'
'y, -z, x'
'-y, z, x'
'y, z, -x'
'-y, -x, z'
'y, x, z'
'-y, x, -z'
'y, -x, -z'
'-x, -z, y'
'x, -z, -y'
'x, z, y'
'-x, z, -y'
'-z, -y, x'
'-z, y, -x'
'z, -y, -x'
'z, y, x'
'-x, -y+1/2, -z+1/2'
'x, y+1/2, -z+1/2'
'x, -y+1/2, z+1/2'
'-x, y+1/2, z+1/2'
'-z, -x+1/2, -y+1/2'
'-z, x+1/2, y+1/2'
'z, x+1/2, -y+1/2'
'z, -x+1/2, y+1/2'
'-y, -z+1/2, -x+1/2'
'y, -z+1/2, x+1/2'
'-y, z+1/2, x+1/2'
'y, z+1/2, -x+1/2'
'-y, -x+1/2, z+1/2'
'y, x+1/2, z+1/2'
'-y, x+1/2, -z+1/2'
'y, -x+1/2, -z+1/2'
'-x, -z+1/2, y+1/2'
'x, -z+1/2, -y+1/2'
'x, z+1/2, y+1/2'
'-x, z+1/2, -y+1/2'
'-z, -y+1/2, x+1/2'
'-z, y+1/2, -x+1/2'
'z, -y+1/2, -x+1/2'
'z, y+1/2, x+1/2'
'-x+1/2, -y, -z+1/2'
'x+1/2, y, -z+1/2'
'x+1/2, -y, z+1/2'
'-x+1/2, y, z+1/2'
'-z+1/2, -x, -y+1/2'
'-z+1/2, x, y+1/2'
'z+1/2, x, -y+1/2'
'z+1/2, -x, y+1/2'
'-y+1/2, -z, -x+1/2'
'y+1/2, -z, x+1/2'
'-y+1/2, z, x+1/2'
'y+1/2, z, -x+1/2'
'-y+1/2, -x, z+1/2'
'y+1/2, x, z+1/2'
'-y+1/2, x, -z+1/2'
'y+1/2, -x, -z+1/2'
'-x+1/2, -z, y+1/2'
'x+1/2, -z, -y+1/2'
'x+1/2, z, y+1/2'
'-x+1/2, z, -y+1/2'
'-z+1/2, -y, x+1/2'
'-z+1/2, y, -x+1/2'
'z+1/2, -y, -x+1/2'
'z+1/2, y, x+1/2'
'-x+1/2, -y+1/2, -z'
'x+1/2, y+1/2, -z'
'x+1/2, -y+1/2, z'
'-x+1/2, y+1/2, z'
'-z+1/2, -x+1/2, -y'
'-z+1/2, x+1/2, y'
'z+1/2, x+1/2, -y'
'z+1/2, -x+1/2, y'
'-y+1/2, -z+1/2, -x'
'y+1/2, -z+1/2, x'
'-y+1/2, z+1/2, x'
'y+1/2, z+1/2, -x'
'-y+1/2, -x+1/2, z'
'y+1/2, x+1/2, z'
'-y+1/2, x+1/2, -z'
'y+1/2, -x+1/2, -z'
'-x+1/2, -z+1/2, y'
'x+1/2, -z+1/2, -y'
'x+1/2, z+1/2, y'
'-x+1/2, z+1/2, -y'
'-z+1/2, -y+1/2, x'
'-z+1/2, y+1/2, -x'
'z+1/2, -y+1/2, -x'
'z+1/2, y+1/2, x'

_cell_length_a                   25.8919(4)
_cell_length_b                   25.8919(4)
_cell_length_c                   25.8919(4)
_cell_angle_alpha                90
_cell_angle_beta                 90
_cell_angle_gamma                90
_cell_volume                     17357.7(5)
_cell_formula_units_Z            8
_cell_measurement_temperature    100(2)
_cell_measurement_reflns_used    5205
_cell_measurement_theta_min      2.73
_cell_measurement_theta_max      32.6
_cell_measurement_wavelength     0.71073

#----------------------------------------------------------------------------#
#                   CRYSTAL INFORMATION                                      #
#----------------------------------------------------------------------------#

_exptl_crystal_description       cube
_exptl_crystal_colour            colourless
_exptl_crystal_size_max          0.260
_exptl_crystal_size_mid          0.186
_exptl_crystal_size_min          0.150
_exptl_crystal_density_diffrn    0.589
_exptl_crystal_density_method    'not measured'
_exptl_crystal_F_000             3040
_exptl_special_details           
;
 ?
;

#----------------------------------------------------------------------------#
#                   ABSORPTION CORRECTION                                    #
#----------------------------------------------------------------------------#

_exptl_absorpt_correction_type   multi-scan
_exptl_absorpt_correction_T_max  0.85
_exptl_absorpt_correction_T_min  0.66
_exptl_absorpt_coefficient_mu    1.113
_exptl_absorpt_process_details   
;
SADABS (Sheldrick, 2004)
;

#----------------------------------------------------------------------------#
#                   DATA COLLECTION                                          #
#----------------------------------------------------------------------------#

_diffrn_ambient_temperature      100(2)
_diffrn_radiation_wavelength     0.71073
_diffrn_radiation_type           MoK\a
_diffrn_radiation_monochromator  graphite
_diffrn_radiation_probe          x-ray
_diffrn_source                   'rotating anode'
_diffrn_source_type              ?
_diffrn_detector_type            'APEX2 charged-coupled device'
_diffrn_measurement_device_type  'Bruker X8 APEX-II diffractometer'
_diffrn_measurement_method       
;
			Narrow slices collected using \f- and \w-scans
;
_diffrn_detector_area_resol_mean 12.00
_diffrn_standards_number         0
_diffrn_reflns_av_R_equivalents  0.0458
_diffrn_reflns_av_unetI/netI     0.0267
_diffrn_reflns_number            19273
_diffrn_reflns_limit_h_min       -39
_diffrn_reflns_limit_h_max       10
_diffrn_reflns_limit_k_min       -24
_diffrn_reflns_limit_k_max       39
_diffrn_reflns_limit_l_min       -18
_diffrn_reflns_limit_l_max       34
_diffrn_reflns_theta_min         1.36
_diffrn_reflns_theta_max         33.24
_diffrn_reflns_theta_full        30
_diffrn_measured_fraction_theta_full 0.998
_diffrn_measured_fraction_theta_max 0.962
_reflns_number_total             1647
_reflns_number_gt                1196
_reflns_threshold_expression     >2\s(I)

#----------------------------------------------------------------------------#
#                   COMPUTER PROGRAMS USED                                   #
#----------------------------------------------------------------------------#

_computing_data_collection       'APEX II'
_computing_cell_refinement       SAINT
_computing_data_reduction        SAINT
_computing_structure_solution    SHELXS
_computing_structure_refinement  'SHELXL-97 (Sheldrick, 2008)'
_computing_molecular_graphics    'Ortep-3 for Windows (Farrugia, 1997)'
_computing_publication_material  'WinGX publication routines (Farrugia, 1999)'

#----------------------------------------------------------------------------#
#                   STRUCTURE SOLUTION
#----------------------------------------------------------------------------#

_atom_sites_solution_primary     direct
_atom_sites_solution_secondary   difmap
_atom_sites_solution_hydrogens   geom

#----------------------------------------------------------------------------#
#                   REFINEMENT INFORMATION                                   #
#----------------------------------------------------------------------------#

_refine_special_details          
;
 Refinement of F^2^ against ALL reflections.  The weighted R-factor wR and
 goodness of fit S are based on F^2^, conventional R-factors R are based
 on F, with F set to zero for negative F^2^. The threshold expression of
 F^2^ > 2\s(F^2^) is used only for calculating R-factors(gt) etc. and is
 not relevant to the choice of reflections for refinement.  R-factors based
 on F^2^ are statistically about twice as large as those based on F, and R-
 factors based on ALL data will be even larger.
;
_refine_ls_structure_factor_coef Fsqd
_refine_ls_matrix_type           full
_refine_ls_weighting_scheme      calc
_refine_ls_weighting_details     
'calc w=1/[\s^2^(Fo^2^)+(0.1469P)^2^+57.7308P] where P=(Fo^2^+2Fc^2^)/3'
_refine_ls_hydrogen_treatment    constr
_refine_ls_extinction_method     none
_refine_ls_number_reflns         1647
_refine_ls_number_parameters     26
_refine_ls_number_restraints     0
_refine_ls_R_factor_all          0.0758
_refine_ls_R_factor_gt           0.0488
_refine_ls_wR_factor_ref         0.2223
_refine_ls_wR_factor_gt          0.1875
_refine_ls_goodness_of_fit_ref   1.09
_refine_ls_restrained_S_all      1.09
_refine_ls_shift/su_max          0.007
_refine_ls_shift/su_mean         0.002
_refine_diff_density_max         3.464
_refine_diff_density_min         -0.354
_refine_diff_density_rms         0.15

#----------------------------------------------------------------------------#
#                   ATOMIC TYPES, COORDINATES AND THERMAL PARAMETERS         #
#----------------------------------------------------------------------------#

loop_
_atom_type_symbol
_atom_type_description
_atom_type_scat_dispersion_real
_atom_type_scat_dispersion_imag
_atom_type_scat_source
C C 0.0033 0.0016 'International Tables Vol C Tables 4.2.6.8 and 6.1.1.4'
H H 0 0 'International Tables Vol C Tables 4.2.6.8 and 6.1.1.4'
O O 0.0106 0.006 'International Tables Vol C Tables 4.2.6.8 and 6.1.1.4'
Zn Zn 0.2839 1.4301 'International Tables Vol C Tables 4.2.6.8 and 6.1.1.4'

loop_
_atom_site_label
_atom_site_type_symbol
_atom_site_fract_x
_atom_site_fract_y
_atom_site_fract_z
_atom_site_U_iso_or_equiv
_atom_site_adp_type
_atom_site_occupancy
_atom_site_symmetry_multiplicity
_atom_site_calc_flag
_atom_site_refinement_flags
_atom_site_disorder_assembly
_atom_site_disorder_group
Zn1 Zn 0.206586(13) 0.293414(13) 0.206586(13) 0.0092(3) Uani 1 6 d S . .
O1 O 0.25 0.25 0.25 0.0107(13) Uani 1 24 d S . .
O2 O 0.21933(7) 0.28067(7) 0.13371(9) 0.0198(5) Uani 1 2 d S . .
C1 C 0.25 0.25 0.11157(16) 0.0155(8) Uani 1 4 d S . .
C2 C 0.25 0.25 0.05359(17) 0.0180(8) Uani 1 4 d S . .
C3 C 0.21724(10) 0.28276(10) 0.02683(14) 0.0276(8) Uani 1 2 d S . .
H3 H 0.1948 0.3052 0.0452 0.036 Uiso 1 2 calc SR . .

loop_
_atom_site_aniso_label
_atom_site_aniso_U_11
_atom_site_aniso_U_22
_atom_site_aniso_U_33
_atom_site_aniso_U_23
_atom_site_aniso_U_13
_atom_site_aniso_U_12
Zn1 0.0092(3) 0.0092(3) 0.0092(3) 0.00003(10) -0.00003(10) 0.00003(10)
O1 0.0107(13) 0.0107(13) 0.0107(13) 0 0 0
O2 0.0252(7) 0.0252(7) 0.0090(10) -0.0007(6) 0.0007(6) 0.0081(10)
C1 0.0185(11) 0.0185(11) 0.0096(16) 0 0 0.0006(16)
C2 0.0227(13) 0.0227(13) 0.0087(16) 0 0 0.0020(16)
C3 0.0354(13) 0.0354(13) 0.0121(14) -0.0017(8) 0.0017(8) 0.0189(16)


#----------------------------------------------------------------------------#
#                   MOLECULAR GEOMETRY                                       #
#----------------------------------------------------------------------------#

_geom_special_details            
;
 All s.u.'s (except the s.u. in the dihedral angle between two l.s. planes)
 are estimated using the full covariance matrix.  The cell s.u.'s are taken
 into account individually in the estimation of s.u.'s in distances, angles
 and torsion angles; correlations between s.u.'s in cell parameters are only
 used when they are defined by crystal symmetry.  An approximate (isotropic)
 treatment of cell s.u.'s is used for estimating s.u.'s involving l.s. planes.
;
loop_
_geom_bond_atom_site_label_1
_geom_bond_atom_site_label_2
_geom_bond_distance
_geom_bond_site_symmetry_2
_geom_bond_publ_flag
Zn1 O2 1.944(2) 84 ?
Zn1 O2 1.944(2) . ?
Zn1 O2 1.944(2) 30 ?
Zn1 O1 1.9469(6) . ?
O1 Zn1 1.9469(6) 51 ?
O1 Zn1 1.9469(6) 9 ?
O1 Zn1 1.9469(6) 28 ?
O2 C1 1.261(3) . ?
C1 O2 1.261(3) 74 ?
C1 C2 1.501(6) . ?
C2 C3 1.385(4) 74 ?
C2 C3 1.385(4) . ?
C3 C3 1.389(7) 98 ?
C3 H3 0.95 . ?

loop_
_geom_angle_atom_site_label_1
_geom_angle_atom_site_label_2
_geom_angle_atom_site_label_3
_geom_angle
_geom_angle_site_symmetry_1
_geom_angle_site_symmetry_3
_geom_angle_publ_flag
O2 Zn1 O2 107.50(9) 84 . ?
O2 Zn1 O2 107.50(9) 84 30 ?
O2 Zn1 O2 107.50(9) . 30 ?
O2 Zn1 O1 111.38(8) 84 . ?
O2 Zn1 O1 111.38(8) . . ?
O2 Zn1 O1 111.38(8) 30 . ?
Zn1 O1 Zn1 109.5 51 . ?
Zn1 O1 Zn1 109.5 51 9 ?
Zn1 O1 Zn1 109.5 . 9 ?
Zn1 O1 Zn1 109.5 51 28 ?
Zn1 O1 Zn1 109.5 . 28 ?
Zn1 O1 Zn1 109.5 9 28 ?
C1 O2 Zn1 130.9(2) . . ?
O2 C1 O2 125.9(4) 74 . ?
O2 C1 C2 117.0(2) 74 . ?
O2 C1 C2 117.0(2) . . ?
C3 C2 C3 120.0(4) 74 . ?
C3 C2 C1 120.0(2) 74 . ?
C3 C2 C1 120.0(2) . . ?
C2 C3 C3 120.0(2) . 98 ?
C2 C3 H3 120 . . ?
C3 C3 H3 120 98 . ?

loop_
_geom_torsion_atom_site_label_1
_geom_torsion_atom_site_label_2
_geom_torsion_atom_site_label_3
_geom_torsion_atom_site_label_4
_geom_torsion
_geom_torsion_site_symmetry_1
_geom_torsion_site_symmetry_2
_geom_torsion_site_symmetry_3
_geom_torsion_site_symmetry_4
_geom_torsion_publ_flag
O2 Zn1 O1 Zn1 0 84 . . 51 ?
O2 Zn1 O1 Zn1 120 . . . 51 ?
O2 Zn1 O1 Zn1 -120 30 . . 51 ?
O2 Zn1 O1 Zn1 -120 84 . . 9 ?
O2 Zn1 O1 Zn1 0 . . . 9 ?
O2 Zn1 O1 Zn1 120 30 . . 9 ?
O2 Zn1 O1 Zn1 120 84 . . 28 ?
O2 Zn1 O1 Zn1 -120 . . . 28 ?
O2 Zn1 O1 Zn1 0 30 . . 28 ?
O2 Zn1 O2 C1 122.26(9) 84 . . . ?
O2 Zn1 O2 C1 -122.26(9) 30 . . . ?
O1 Zn1 O2 C1 0 . . . . ?
Zn1 O2 C1 O2 0 . . . 74 ?
Zn1 O2 C1 C2 180 . . . . ?
O2 C1 C2 C3 0 74 . . 74 ?
O2 C1 C2 C3 180 . . . 74 ?
O2 C1 C2 C3 180 74 . . . ?
O2 C1 C2 C3 0 . . . . ?
C3 C2 C3 C3 0 74 . . 98 ?
C1 C2 C3 C3 180 . . . 98 ?

# The following lines are used to test the character set of files sent by
# network email or other means. They are not part of the CIF data set
# abcdefghijklmnopqrstuvwxyzABCDEFGHIJKLMNOPQRSTUVWXYZ0123456789
# !@#$%^&*()_+{}:"~<>?|\-=[];'`,./

# END of CIF
