Repository: mayfarhad/MOF-Water-Affinity-Prediction-

# MOF-Water-Affinity-Prediction-
The following Python scripts aim to use a Random Forest machine learning algorithm to predict the water affinity of Metal-Organic Frameworks (MOFs). The training set is extracted from the Cambridge Structural Database and the CoRE_MOF 2019 dataset.

File: manual_hydrophilic/OCUNAC.cif
####################################################################### 
# 
# This file contains crystal structure data downloaded from the 
# Cambridge Structural Database (CSD) hosted by the Cambridge 
# Crystallographic Data Centre (CCDC).
# 
# Full information about CCDC data access policies and citation 
# guidelines are available at http://www.ccdc.cam.ac.uk/access/V1 
# 
# Audit and citation data items may have been added by the CCDC. 
# Please retain this information to preserve the provenance of 
# this file and to allow appropriate attribution of the data. 
# 
#######################################################################

data_Cr_+_Tereph
_audit_block_doi                 10.5517/ccnb2lm
_database_code_depnum_ccdc_archive 'CCDC 605510'
loop_
_citation_id
_citation_doi
_citation_year
1 10.1021/cm051870o 2005
2 10.1126/science.1116275 2005
_audit_update_record             
;
2006-04-25 deposited with the CCDC.	2021-12-15 downloaded from the CCDC.
;

#=============================================================================

# 5. CHEMICAL DATA

_chemical_name_systematic        
; ?
;
_chemical_name_common            MIL-101
_chemical_formula_moiety         ?
_chemical_formula_structural     ?
_chemical_formula_analytical     ?
_chemical_formula_iupac          ?
_chemical_formula_sum            ?
_chemical_formula_weight         ?
_chemical_melting_point          ?
_chemical_compound_source        ? # for minerals and
# natural products

loop_
_atom_type_symbol
_atom_type_scat_Cromer_Mann_a1
_atom_type_scat_Cromer_Mann_b1
_atom_type_scat_Cromer_Mann_a2
_atom_type_scat_Cromer_Mann_b2
_atom_type_scat_Cromer_Mann_a3
_atom_type_scat_Cromer_Mann_b3
_atom_type_scat_Cromer_Mann_a4
_atom_type_scat_Cromer_Mann_b4
_atom_type_scat_Cromer_Mann_c
_atom_type_scat_dispersion_real
_atom_type_scat_dispersion_imag
_atom_type_scat_source
cr 10.64060 6.10380 7.35370 0.39200 3.32400 20.26260 1.49220 98.73990 1.18320
0.28400 0.62400
International_Tables_for_Crystallography_Vol.C(1991)_Tables_6.1.1.4_and_6.1.1.5
o 3.04850 13.27710 2.28680 5.70110 1.54630 0.32390 0.86700 32.90890 0.25080
0.00800 0.00600
International_Tables_for_Crystallography_Vol.C(1991)_Tables_6.1.1.4_and_6.1.1.5
c 2.31000 20.84390 1.02000 10.20750 1.58860 0.56870 0.86500 51.65120 0.21560
0.00200 0.00200
International_Tables_for_Crystallography_Vol.C(1991)_Tables_6.1.1.4_and_6.1.1.5

#=============================================================================

# 6. POWDER SPECIMEN AND CRYSTAL DATA

_symmetry_cell_setting           Cubic
_symmetry_space_group_name_H-M   'F D -3 M'
_symmetry_space_group_name_Hall  '-F 4vw 2vw 3'

loop_
_symmetry_equiv_pos_as_xyz #<--must include 'x,y,z'
x,y,z
x,-y+1/4,-z+1/4
-x+1/4,y,-z+1/4
-x+1/4,-y+1/4,z
y,z,x
-y+1/4,-z+1/4,x
y,-z+1/4,-x+1/4
-y+1/4,z,-x+1/4
z,x,y
-z+1/4,x,-y+1/4
-z+1/4,-x+1/4,y
z,-x+1/4,-y+1/4
y,x,z
-y+1/4,x,-z+1/4
y,-x+1/4,-z+1/4
-y+1/4,-x+1/4,z
z,y,x
-z+1/4,-y+1/4,x
-z+1/4,y,-x+1/4
z,-y+1/4,-x+1/4
x,z,y
x,-z+1/4,-y+1/4
-x+1/4,-z+1/4,y
-x+1/4,z,-y+1/4
-x,-y,-z
-x,y+3/4,z+3/4
x+3/4,-y,z+3/4
x+3/4,y+3/4,-z
-y,-z,-x
y+3/4,z+3/4,-x
-y,z+3/4,x+3/4
y+3/4,-z,x+3/4
-z,-x,-y
z+3/4,-x,y+3/4
z+3/4,x+3/4,-y
-z,x+3/4,y+3/4
-y,-x,-z
y+3/4,-x,z+3/4
-y,x+3/4,z+3/4
y+3/4,x+3/4,-z
-z,-y,-x
z+3/4,y+3/4,-x
z+3/4,-y,x+3/4
-z,y+3/4,x+3/4
-x,-z,-y
-x,z+3/4,y+3/4
x+3/4,z+3/4,-y
x+3/4,-z,y+3/4
x+1/2,y+1/2,z
x+1/2,-y+3/4,-z+1/4
-x+3/4,y+1/2,-z+1/4
-x+3/4,-y+3/4,z
y+1/2,z+1/2,x
-y+3/4,-z+3/4,x
y+1/2,-z+3/4,-x+1/4
-y+3/4,z+1/2,-x+1/4
z+1/2,x+1/2,y
-z+3/4,x+1/2,-y+1/4
-z+3/4,-x+3/4,y
z+1/2,-x+3/4,-y+1/4
y+1/2,x+1/2,z
-y+3/4,x+1/2,-z+1/4
y+1/2,-x+3/4,-z+1/4
-y+3/4,-x+3/4,z
z+1/2,y+1/2,x
-z+3/4,-y+3/4,x
-z+3/4,y+1/2,-x+1/4
z+1/2,-y+3/4,-x+1/4
x+1/2,z+1/2,y
x+1/2,-z+3/4,-y+1/4
-x+3/4,-z+3/4,y
-x+3/4,z+1/2,-y+1/4
-x+1/2,-y+1/2,-z
-x+1/2,y+1/4,z+3/4
x+1/4,-y+1/2,z+3/4
x+1/4,y+1/4,-z
-y+1/2,-z+1/2,-x
y+1/4,z+1/4,-x
-y+1/2,z+1/4,x+3/4
y+1/4,-z+1/2,x+3/4
-z+1/2,-x+1/2,-y
z+1/4,-x+1/2,y+3/4
z+1/4,x+1/4,-y
-z+1/2,x+1/4,y+3/4
-y+1/2,-x+1/2,-z
y+1/4,-x+1/2,z+3/4
-y+1/2,x+1/4,z+3/4
y+1/4,x+1/4,-z
-z+1/2,-y+1/2,-x
z+1/4,y+1/4,-x
z+1/4,-y+1/2,x+3/4
-z+1/2,y+1/4,x+3/4
-x+1/2,-z+1/2,-y
-x+1/2,z+1/4,y+3/4
x+1/4,z+1/4,-y
x+1/4,-z+1/2,y+3/4
x+1/2,y,z+1/2
x+1/2,-y+1/4,-z+3/4
-x+3/4,y,-z+3/4
-x+3/4,-y+1/4,z+1/2
y+1/2,z,x+1/2
-y+3/4,-z+1/4,x+1/2
y+1/2,-z+1/4,-x+3/4
-y+3/4,z,-x+3/4
z+1/2,x,y+1/2
-z+3/4,x,-y+3/4
-z+3/4,-x+1/4,y+1/2
z+1/2,-x+1/4,-y+3/4
y+1/2,x,z+1/2
-y+3/4,x,-z+3/4
y+1/2,-x+1/4,-z+3/4
-y+3/4,-x+1/4,z+1/2
z+1/2,y,x+1/2
-z+3/4,-y+1/4,x+1/2
-z+3/4,y,-x+3/4
z+1/2,-y+1/4,-x+3/4
x+1/2,z,y+1/2
x+1/2,-z+1/4,-y+3/4
-x+3/4,-z+1/4,y+1/2
-x+3/4,z,-y+3/4
-x+1/2,-y,-z+1/2
-x+1/2,y+3/4,z+1/4
x+1/4,-y,z+1/4
x+1/4,y+3/4,-z+1/2
-y+1/2,-z,-x+1/2
y+1/4,z+3/4,-x+1/2
-y+1/2,z+3/4,x+1/4
y+1/4,-z,x+1/4
-z+1/2,-x,-y+1/2
z+1/4,-x,y+1/4
z+1/4,x+3/4,-y+1/2
-z+1/2,x+3/4,y+1/4
-y+1/2,-x,-z+1/2
y+1/4,-x,z+1/4
-y+1/2,x+3/4,z+1/4
y+1/4,x+3/4,-z+1/2
-z+1/2,-y,-x+1/2
z+1/4,y+3/4,-x+1/2
z+1/4,-y,x+1/4
-z+1/2,y+3/4,x+1/4
-x+1/2,-z,-y+1/2
-x+1/2,z+3/4,y+1/4
x+1/4,z+3/4,-y+1/2
x+1/4,-z,y+1/4
x,y+1/2,z+1/2
x,-y+3/4,-z+3/4
-x+1/4,y+1/2,-z+3/4
-x+1/4,-y+3/4,z+1/2
y,z+1/2,x+1/2
-y+1/4,-z+3/4,x+1/2
y,-z+3/4,-x+3/4
-y+1/4,z+1/2,-x+3/4
z,x+1/2,y+1/2
-z+1/4,x+1/2,-y+3/4
-z+1/4,-x+3/4,y+1/2
z,-x+3/4,-y+3/4
y,x+1/2,z+1/2
-y+1/4,x+1/2,-z+3/4
y,-x+3/4,-z+3/4
-y+1/4,-x+3/4,z+1/2
z,y+1/2,x+1/2
-z+1/4,-y+3/4,x+1/2
-z+1/4,y+1/2,-x+3/4
z,-y+3/4,-x+3/4
x,z+1/2,y+1/2
x,-z+3/4,-y+3/4
-x+1/4,-z+3/4,y+1/2
-x+1/4,z+1/2,-y+3/4
-x,-y+1/2,-z+1/2
-x,y+1/4,z+1/4
x+3/4,-y+1/2,z+1/4
x+3/4,y+1/4,-z+1/2
-y,-z+1/2,-x+1/2
y+3/4,z+1/4,-x+1/2
-y,z+1/4,x+1/4
y+3/4,-z+1/2,x+1/4
-z,-x+1/2,-y+1/2
z+3/4,-x+1/2,y+1/4
z+3/4,x+1/4,-y+1/2
-z,x+1/4,y+1/4
-y,-x+1/2,-z+1/2
y+3/4,-x+1/2,z+1/4
-y,x+1/4,z+1/4
y+3/4,x+1/4,-z+1/2
-z,-y+1/2,-x+1/2
z+3/4,y+1/4,-x+1/2
z+3/4,-y+1/2,x+1/4
-z,y+1/4,x+1/4
-x,-z+1/2,-y+1/2
-x,z+1/4,y+1/4
x+3/4,z+1/4,-y+1/2
x+3/4,-z+1/2,y+1/4

_cell_length_a                   88.86899
_cell_length_b                   88.86899
_cell_length_c                   88.86899
_cell_angle_alpha                90.00000
_cell_angle_beta                 90.00000
_cell_angle_gamma                90.00000
_cell_volume                     701860.31300
_cell_formula_units_Z            ?
_cell_measurement_temperature    ?
_cell_special_details            
; ?
;
# The next three fields give the specimen dimensions in mm. The equatorial
# plane contains the incident and diffracted beam.

_pd_spec_size_axial              ? # perpendicular to
# equatorial plane
_pd_spec_size_equat              ? # parallel to
# scattering vector
# in transmission
_pd_spec_size_thick              ? # parallel to
# scattering vector
# in reflection

# The next five fields are character fields that describe the specimen.

_pd_spec_mounting                
# This field should be
# used to give details of the
# container.
; ?
;
_pd_spec_mount_mode              ? # options are 'reflection'
# or 'transmission'
_pd_spec_shape                   ? # options are 'cylinder'
# 'flat_sheet' or 'irregular'
_pd_char_particle_morphology     ?
_pd_char_colour                  ? # use ICDD colour descriptions

# The following three fields describe the preparation of the specimen.
# The cooling rate is in K/min. The pressure at which the sample was
# prepared is in kPa. The temperature of preparation is in K.

_pd_prep_cool_rate               ?
_pd_prep_pressure                ?
_pd_prep_temperature             ?

# The next four fields are normally only needed for transmission experiments.

_exptl_absorpt_coefficient_mu    ?
_exptl_absorpt_correction_type   ?
_exptl_absorpt_process_details   ?
_exptl_absorpt_correction_T_min  ?
_exptl_absorpt_correction_T_max  ?

#=============================================================================

# 7. EXPERIMENTAL DATA

_exptl_special_details           
; ?
;

# The following item is used to identify the equipment used to record
# the powder pattern when the diffractogram was measured at a laboratory
# other than the authors' home institution, e.g. when neutron or synchrotron
# radiation is used.

_pd_instr_location               
; ?
;
_pd_calibration_special_details  
# description of the method used
# to calibrate the instrument
; ?
;

_diffrn_ambient_temperature      ?
_diffrn_source                   ?
# Put here: 'rotating-anode X-ray tube' or similar
_diffrn_radiation_type           X-ray
_diffrn_source_target            ?
# Put here the chemical symbol of the anode

_diffrn_radiation_monochromator  ?
_diffrn_measurement_device_type  ?
_diffrn_measurement_method       ?
_diffrn_detector_area_resol_mean ? # Not in version 2.0.1
_diffrn_detector                 ?
_diffrn_detector_type            ? # make or model of detector
_pd_meas_scan_method             ? # options are 'step', 'cont',
# 'tof', 'fixed' or
# 'disp' (= dispersive)
_pd_meas_special_details         
; ?
;

# The following four items give details of the measured (not processed)
# powder pattern. Angles are in degrees.

_pd_meas_number_of_points        28459
_pd_meas_2theta_range_min        1.01200
_pd_meas_2theta_range_max        57.92800
_pd_meas_2theta_range_inc        0.002000

#=============================================================================

# 8. REFINEMENT DATA

_refine_special_details          
; ?
;

# Use the next field to give any special details about the fitting of the
# powder pattern.

_pd_proc_ls_special_details      
; ?
;

# The next three items are given as text.

_pd_proc_ls_profile_function     ?
_pd_proc_ls_background_function  ?
_pd_proc_ls_pref_orient_corr     
; ?
;

# The following profile R-factors are NOT CORRECTED for background
# The sum is extended to all non-excluded points.
# These are the current CIF standard

_pd_proc_ls_prof_R_factor        8.3638
_pd_proc_ls_prof_wR_factor       11.4305
_pd_proc_ls_prof_wR_expected     1.5281

# The following profile R-factors are CORRECTED for background
# The sum is extended to all non-excluded points.
# These items are not in the current CIF standard, but are defined above

_pd_proc_ls_prof_cR_factor       11.1128
_pd_proc_ls_prof_cwR_factor      15.6702
_pd_proc_ls_prof_cwR_expected    2.0948


# Items related to LS refinement

_refine_ls_R_I_factor            5.6408
_refine_ls_number_reflns         8318
_refine_ls_number_parameters     1
_refine_ls_number_restraints     0

# The following four items apply to angular dispersive measurements.
# 2theta minimum, maximum and increment (in degrees) are for the
# intensities used in the refinement.

_pd_proc_2theta_range_min        1.0190
_pd_proc_2theta_range_max        57.9350
_pd_proc_2theta_range_inc        0.002000
_pd_proc_wavelength              1.250071

_pd_block_diffractogram_id       ? # The id used for the block containing
# the powder pattern profile (section 11)

# Give appropriate details in the next two text fields.

_pd_proc_info_excluded_regions   ?
_pd_proc_info_data_reduction     ?

# The following items are used to identify the programs used.

_computing_data_collection       ?
_computing_structure_solution    ?
_computing_structure_refinement  FULLPROF
_computing_molecular_graphics    ?
_computing_publication_material  ?

#=============================================================================

# 9. ATOMIC COORDINATES AND DISPLACEMENT PARAMETERS

loop_
_atom_site_label
_atom_site_fract_x
_atom_site_fract_y
_atom_site_fract_z
_atom_site_U_iso_or_equiv
_atom_site_occupancy
_atom_site_adp_type # Not in version 2.0.1
_atom_site_type_symbol
Cr1 0.09473 -0.07201 0.51291 0.00000 1.00000 Uiso Cr
Cr2 -0.07092 -0.09773 0.82092 0.00000 1.00000 Uiso Cr
Cr3 0.14205 0.35795 0.50000 0.00000 1.00000 Uiso Cr
Cr4 0.12500 0.35421 0.62500 0.00000 1.00000 Uiso Cr
Cr5 0.13618 0.36129 -0.11129 0.00000 1.00000 Uiso Cr
Cr6 0.21632 0.21632 0.29932 0.00000 1.00000 Uiso Cr
Cr7 0.32280 0.29246 0.70846 0.00000 1.00000 Uiso Cr
O1 0.07916 0.07916 0.17085 0.00000 1.00002 Uiso O
O2 0.20004 0.20004 0.29603 0.00000 1.00000 Uiso O
O3 0.12500 -0.12367 0.12500 0.00000 1.00000 Uiso O
O4 0.15812 0.34189 0.50000 0.00000 1.00000 Uiso O
O5 0.85869 -0.09018 -0.06964 0.00000 1.00000 Uiso O
O6 0.32390 0.30587 0.72646 0.00000 1.00000 Uiso O
O7 0.33886 0.32263 0.80070 0.00000 1.00000 Uiso O
O8 0.22122 0.27416 0.82068 0.00000 1.00000 Uiso O
O9 0.21763 0.27195 0.79523 0.00000 1.00000 Uiso O
O10 0.07701 -0.07439 0.48044 0.00000 1.00000 Uiso O
O11 0.08776 -0.05997 0.49692 0.00000 1.00000 Uiso O
O12 0.08758 -0.02721 0.39876 0.00000 1.00000 Uiso O
O13 0.10774 -0.02253 0.38451 0.00000 1.00000 Uiso O
O14 0.10125 -0.10189 0.37552 0.00000 1.00000 Uiso O
O15 0.12292 -0.09307 0.36631 0.00000 1.00000 Uiso O
O16 0.69362 -0.05911 -0.07805 0.00000 1.00000 Uiso O
O17 0.64839 -0.10378 -0.12056 0.00000 1.00000 Uiso O
O18 0.18523 -0.02376 0.45379 0.00000 1.00000 Uiso O
O19 0.18927 -0.03088 0.43055 0.00000 1.00000 Uiso O
O20 0.11692 0.00664 0.42722 0.00000 1.00000 Uiso O
O21 0.12647 -0.00338 0.40475 0.00000 1.00000 Uiso O
O22 -0.06102 -0.11185 0.81102 0.00000 1.00000 Uiso O
O23 0.34415 0.28873 0.71087 0.00000 1.00000 Uiso O
O24 0.26893 0.20642 0.76893 0.00000 1.00000 Uiso O
O25 0.15369 0.35171 -0.10171 0.00000 1.00000 Uiso O
O26 0.12500 0.33237 0.62500 0.00000 1.00000 Uiso O
O27 0.12523 0.37477 0.50000 0.00000 1.00000 Uiso O
O28 0.09420 -0.05250 0.52526 0.00000 1.00000 Uiso O
C1 -0.12050 -0.10929 -0.06934 0.00000 1.00000 Uiso C
C2 0.14658 0.10341 0.06614 0.00000 1.00000 Uiso C
C3 0.13577 0.11423 0.06680 0.00000 1.00000 Uiso C
C4 0.33163 0.31200 0.75507 0.00000 1.00000 Uiso C
C5 0.18414 0.18414 0.26664 0.00000 1.00000 Uiso C
C6 0.17855 0.17855 0.25298 0.00000 1.00000 Uiso C
C7 0.33506 0.31530 0.77052 0.00000 1.00000 Uiso C
C8 0.17083 0.17083 0.20626 0.00000 1.00000 Uiso C
C9 0.17268 0.17268 0.22215 0.00000 1.00000 Uiso C
C10 0.23623 0.24748 0.79691 0.00000 1.00000 Uiso C
C11 0.22600 0.27033 0.80736 0.00000 1.00000 Uiso C
C12 0.23755 0.25940 0.80736 0.00000 1.00000 Uiso C
C13 0.24506 0.25632 0.82141 0.00000 1.00000 Uiso C
C14 0.07184 -0.05231 0.45923 0.00000 1.00000 Uiso C
C15 0.08022 -0.06130 0.48456 0.00000 1.00000 Uiso C
C16 0.08111 -0.05018 0.47259 0.00000 1.00000 Uiso C
C17 0.09290 -0.03933 0.47197 0.00000 1.00000 Uiso C
C18 0.09204 -0.05816 0.39347 0.00000 1.00000 Uiso C
C19 0.09671 -0.03092 0.38844 0.00000 1.00000 Uiso C
C20 0.09891 -0.04596 0.38504 0.00000 1.00000 Uiso C
C21 0.09472 -0.07310 0.38883 0.00000 1.00000 Uiso C
C22 0.11030 -0.09071 0.37309 0.00000 1.00000 Uiso C
C23 0.10769 -0.07589 0.37950 0.00000 1.00000 Uiso C
C24 0.11224 -0.04836 0.37746 0.00000 1.00000 Uiso C
C25 0.11582 -0.06350 0.37311 0.00000 1.00000 Uiso C
C26 0.69470 -0.07340 -0.07340 0.00000 1.00000 Uiso C
C27 0.68725 -0.08343 -0.08343 0.00000 1.00000 Uiso C
C28 0.65361 -0.10826 -0.10826 0.00000 1.00000 Uiso C
C29 0.66184 -0.09804 -0.09804 0.00000 1.00000 Uiso C
C30 0.67951 -0.07678 -0.09529 0.00000 1.00000 Uiso C
C31 0.66801 -0.08485 -0.10355 0.00000 1.00000 Uiso C
C32 0.15706 -0.01355 0.44571 0.00000 1.00000 Uiso C
C33 0.18130 -0.02464 0.44016 0.00000 1.00000 Uiso C
C34 0.16789 -0.01807 0.43518 0.00000 1.00000 Uiso C
C35 0.14422 -0.00617 0.44076 0.00000 1.00000 Uiso C
C36 0.12747 -0.00095 0.41918 0.00000 1.00000 Uiso C
C37 0.14175 -0.00489 0.42522 0.00000 1.00000 Uiso C
C38 0.16484 -0.01846 0.41968 0.00000 1.00000 Uiso C
C39 0.15158 -0.01171 0.41458 0.00000 1.00000 Uiso C
Ow1 0.31076 0.28784 0.78784 0.00000 1.00000 Uiso O
Ow2 0.24713 0.20958 0.74713 0.00000 1.00000 Uiso O
Ow3 0.21979 0.25383 0.85500 0.00000 1.00000 Uiso O
Ow4 0.17001 -0.04716 0.45284 0.00000 1.00000 Uiso O
Ow5 0.13030 -0.09584 0.40416 0.00000 1.00000 Uiso O
Ow6 0.02319 -0.22614 0.77386 0.00000 1.00000 Uiso O
Ow7 0.18775 0.34925 -0.09925 0.00000 1.00000 Uiso O
Ow8 -0.11440 -0.11440 -0.11440 0.00000 1.00002 Uiso O
Ow9 0.15811 0.32404 0.59189 0.00000 1.00000 Uiso O
Ow10 -0.07621 -0.07621 -0.10122 0.00000 1.00000 Uiso O
Ow11 0.20882 0.37500 -0.12500 0.00000 1.00000 Uiso O
Ow12 0.11464 -0.03449 0.51497 0.00000 1.00000 Uiso O
Ow13 0.08160 -0.07090 0.42910 0.00000 1.00000 Uiso O
Ow14 0.15920 -0.04691 0.39261 0.00000 1.00000 Uiso O
Ow15 0.13325 -0.02995 0.47005 0.00000 1.00000 Uiso O
Ow16 0.15625 -0.01948 0.38115 0.00000 1.00000 Uiso O
Ow17 0.27669 0.27669 0.77669 0.00000 0.99996 Uiso O
Ow18 -0.09712 -0.09712 -0.09712 0.00000 0.99996 Uiso O
Ow19 -0.04528 -0.12808 0.79528 0.00000 1.00000 Uiso O
Ow20 0.15922 0.35978 -0.06480 0.00000 1.00000 Uiso O
Ow21 0.18491 0.02613 0.47574 0.00000 1.00000 Uiso O
Ow22 0.11492 -0.01105 0.48895 0.00000 1.00000 Uiso O
Ow23 0.25734 0.23384 0.75734 0.00000 1.00000 Uiso O
Ow24 0.25538 0.39416 -0.04670 0.00000 1.00000 Uiso O
Ow25 0.13059 -0.04093 0.41889 0.00000 1.00000 Uiso O
Ow26 0.12293 -0.05856 0.44144 0.00000 1.00000 Uiso O
Ow27 0.15846 0.15846 0.65847 0.00000 1.00002 Uiso O
Ow28 0.35713 0.28245 0.68784 0.00000 1.00000 Uiso O
Ow29 0.13605 -0.06577 0.41093 0.00000 1.00000 Uiso O
Ow30 0.08462 0.38665 0.50000 0.00000 0.50000 Uiso O
Ow31 0.22787 0.37152 -0.05026 0.00000 1.00000 Uiso O
Ow32 0.13859 0.33373 -0.08373 0.00000 1.00000 Uiso O
Ow33 0.16049 0.06754 0.42418 0.00000 1.00000 Uiso O
Ow34 0.11466 0.06339 0.44263 0.00000 1.00000 Uiso O

# Note: if the displacement parameters were refined anisotropically
# the U matrices should be given as for single-crystal studies.

#=============================================================================

# 10. DISTANCES AND ANGLES / MOLECULAR GEOMETRY

_geom_special_details            ?

loop_
_geom_bond_atom_site_label_1
_geom_bond_atom_site_label_2
_geom_bond_site_symmetry_1
_geom_bond_site_symmetry_2
_geom_bond_distance
_geom_bond_publ_flag
? ? ? ? ? ?

loop_
_geom_contact_atom_site_label_1
_geom_contact_atom_site_label_2
_geom_contact_distance
_geom_contact_site_symmetry_1
_geom_contact_site_symmetry_2
_geom_contact_publ_flag
? ? ? ? ? ?

loop_
_geom_angle_atom_site_label_1
_geom_angle_atom_site_label_2
_geom_angle_atom_site_label_3
_geom_angle_site_symmetry_1
_geom_angle_site_symmetry_2
_geom_angle_site_symmetry_3
_geom_angle
_geom_angle_publ_flag
? ? ? ? ? ? ? ?

loop_
_geom_torsion_atom_site_label_1
_geom_torsion_atom_site_label_2
_geom_torsion_atom_site_label_3
_geom_torsion_atom_site_label_4
_geom_torsion_site_symmetry_1
_geom_torsion_site_symmetry_2
_geom_torsion_site_symmetry_3
_geom_torsion_site_symmetry_4
_geom_torsion
_geom_torsion_publ_flag
? ? ? ? ? ? ? ? ? ?

loop_
_geom_hbond_atom_site_label_D
_geom_hbond_atom_site_label_H
_geom_hbond_atom_site_label_A
_geom_hbond_site_symmetry_D
_geom_hbond_site_symmetry_H
_geom_hbond_site_symmetry_A
_geom_hbond_distance_DH
_geom_hbond_distance_HA
_geom_hbond_distance_DA
_geom_hbond_angle_DHA
_geom_hbond_publ_flag
? ? ? ? ? ? ? ? ? ? ?

#=============================================================================

#=============================================================================
# Additional structures (last six sections and associated data_? identifiers)
# may be added at this point.
#=============================================================================

# The following lines are used to test the character set of files sent by
# network email or other means. They are not part of the CIF data set.
# abcdefghijklmnopqrstuvwxyzABCDEFGHIJKLMNOPQRSTUVWXYZ0123456789
# !@#$%^&*()_+{}:"~<>?|\-=[];'`,./

File: manual_hydrophilic/PEYVEV.cif
####################################################################### 
# 
# This file contains crystal structure data downloaded from the 
# Cambridge Structural Database (CSD) hosted by the Cambridge 
# Crystallographic Data Centre (CCDC).
# 
# Full information about CCDC data access policies and citation 
# guidelines are available at http://www.ccdc.cam.ac.uk/access/V1 
# 
# Audit and citation data items may have been added by the CCDC. 
# Please retain this information to preserve the provenance of 
# this file and to allow appropriate attribution of the data. 
# 
#######################################################################

data_cv140
_audit_block_doi                 10.5517/ccpm1v5
_database_code_depnum_ccdc_archive 'CCDC 643927'
loop_
_citation_id
_citation_doi
_citation_year
1 10.1016/j.materresbull.2006.01.022 2006
_audit_update_record             
;
2007-04-13 deposited with the CCDC.	2021-12-15 downloaded from the CCDC.
;

_audit_creation_method           SHELXL-97
_chemical_name_systematic        
;
?
;
_chemical_name_common            MIL-96
_chemical_melting_point          ?
_chemical_formula_moiety         ?
_chemical_formula_sum            'C9 H3 In2 O12'
_chemical_formula_weight         532.75

loop_
_atom_type_symbol
_atom_type_description
_atom_type_scat_dispersion_real
_atom_type_scat_dispersion_imag
_atom_type_scat_source
C C 0.0033 0.0016 'International Tables Vol C Tables 4.2.6.8 and 6.1.1.4'
O O 0.0106 0.0060 'International Tables Vol C Tables 4.2.6.8 and 6.1.1.4'
In In -0.7276 1.3100 'International Tables Vol C Tables 4.2.6.8 and 6.1.1.4'
H H 0.0000 0.0000 'International Tables Vol C Tables 4.2.6.8 and 6.1.1.4'

_symmetry_cell_setting           hexagonal
_symmetry_space_group_name_H-M   P63/mmc

loop_
_symmetry_equiv_pos_as_xyz
'x, y, z'
'-y, x-y, z'
'-x+y, -x, z'
'-x, -y, z+1/2'
'y, -x+y, z+1/2'
'x-y, x, z+1/2'
'y, x, -z'
'x-y, -y, -z'
'-x, -x+y, -z'
'-y, -x, -z+1/2'
'-x+y, y, -z+1/2'
'x, x-y, -z+1/2'
'-x, -y, -z'
'y, -x+y, -z'
'x-y, x, -z'
'x, y, -z-1/2'
'-y, x-y, -z-1/2'
'-x+y, -x, -z-1/2'
'-y, -x, z'
'-x+y, y, z'
'x, x-y, z'
'y, x, z-1/2'
'x-y, -y, z-1/2'
'-x, -x+y, z-1/2'

_cell_length_a                   15.32130(10)
_cell_length_b                   15.32130(10)
_cell_length_c                   32.5710(3)
_cell_angle_alpha                90.00
_cell_angle_beta                 90.00
_cell_angle_gamma                120.00
_cell_volume                     6621.45(9)
_cell_formula_units_Z            12
_cell_measurement_temperature    293(2)
_cell_measurement_reflns_used    ?
_cell_measurement_theta_min      ?
_cell_measurement_theta_max      ?

_exptl_crystal_description       ?
_exptl_crystal_colour            ?
_exptl_crystal_size_max          ?
_exptl_crystal_size_mid          ?
_exptl_crystal_size_min          ?
_exptl_crystal_density_meas      ?
_exptl_crystal_density_diffrn    1.603
_exptl_crystal_density_method    'not measured'
_exptl_crystal_F_000             3012
_exptl_absorpt_coefficient_mu    2.130
_exptl_absorpt_correction_type   ?
_exptl_absorpt_correction_T_min  ?
_exptl_absorpt_correction_T_max  ?
_exptl_absorpt_process_details   ?

_exptl_special_details           
;
?
;

_diffrn_ambient_temperature      293(2)
_diffrn_radiation_wavelength     0.71073
_diffrn_radiation_type           MoK\a
_diffrn_radiation_source         'fine-focus sealed tube'
_diffrn_radiation_monochromator  graphite
_diffrn_measurement_device_type  ?
_diffrn_measurement_method       ?
_diffrn_detector_area_resol_mean ?
_diffrn_standards_number         ?
_diffrn_standards_interval_count ?
_diffrn_standards_interval_time  ?
_diffrn_standards_decay_%        ?
_diffrn_reflns_number            34120
_diffrn_reflns_av_R_equivalents  0.0687
_diffrn_reflns_av_sigmaI/netI    0.0254
_diffrn_reflns_limit_h_min       -18
_diffrn_reflns_limit_h_max       17
_diffrn_reflns_limit_k_min       -17
_diffrn_reflns_limit_k_max       18
_diffrn_reflns_limit_l_min       -38
_diffrn_reflns_limit_l_max       22
_diffrn_reflns_theta_min         1.25
_diffrn_reflns_theta_max         25.00
_reflns_number_total             2235
_reflns_number_gt                2066
_reflns_threshold_expression     >2sigma(I)

_computing_data_collection       ?
_computing_cell_refinement       ?
_computing_data_reduction        ?
_computing_structure_solution    ?
_computing_structure_refinement  'SHELXL-97 (Sheldrick, 1997)'
_computing_molecular_graphics    ?
_computing_publication_material  ?

_refine_special_details          
;
Refinement of F^2^ against ALL reflections. The weighted R-factor wR and
goodness of fit S are based on F^2^, conventional R-factors R are based
on F, with F set to zero for negative F^2^. The threshold expression of
F^2^ > 2sigma(F^2^) is used only for calculating R-factors(gt) etc. and is
not relevant to the choice of reflections for refinement. R-factors based
on F^2^ are statistically about twice as large as those based on F, and R-
factors based on ALL data will be even larger.
;

_refine_ls_structure_factor_coef Fsqd
_refine_ls_matrix_type           full
_refine_ls_weighting_scheme      calc
_refine_ls_weighting_details     
'calc w=1/[\s^2^(Fo^2^)+(0.0600P)^2^+55.5391P] where P=(Fo^2^+2Fc^2^)/3'
_atom_sites_solution_primary     direct
_atom_sites_solution_secondary   difmap
_atom_sites_solution_hydrogens   geom
_refine_ls_hydrogen_treatment    mixed
_refine_ls_extinction_method     SHELXL
_refine_ls_extinction_coef       0.00116(11)
_refine_ls_extinction_expression Fc^*^=kFc[1+0.001xFc^2^\l^3^/sin(2\q)]^-1/4^
_refine_ls_number_reflns         2235
_refine_ls_number_parameters     139
_refine_ls_number_restraints     0
_refine_ls_R_factor_all          0.0537
_refine_ls_R_factor_gt           0.0482
_refine_ls_wR_factor_ref         0.1378
_refine_ls_wR_factor_gt          0.1348
_refine_ls_goodness_of_fit_ref   1.273
_refine_ls_restrained_S_all      1.273
_refine_ls_shift/su_max          0.001
_refine_ls_shift/su_mean         0.000

loop_
_atom_site_label
_atom_site_type_symbol
_atom_site_fract_x
_atom_site_fract_y
_atom_site_fract_z
_atom_site_U_iso_or_equiv
_atom_site_adp_type
_atom_site_occupancy
_atom_site_symmetry_multiplicity
_atom_site_calc_flag
_atom_site_refinement_flags
_atom_site_disorder_assembly
_atom_site_disorder_group
In1 In 0.57965(2) 0.42035(2) 0.59211(2) 0.0174(3) Uani 1 2 d S . .
In2 In 0.5000 0.5000 0.5000 0.0158(3) Uani 1 4 d S . .
In3 In 0.92274(4) 0.07726(4) 0.7500 0.0150(3) Uani 1 4 d S . .
O1 O 0.8432(4) 0.1568(4) 0.7500 0.030(2) Uani 1 4 d S . .
O2 O 1.0000 0.0000 0.7500 0.020(4) Uani 1 12 d S . .
O3 O 0.8169(4) -0.0181(4) 0.70285(17) 0.0345(13) Uani 1 1 d . . .
O4 O 0.5713(3) 0.4287(3) 0.5273(2) 0.035(2) Uani 1 2 d S . .
O5 O 0.5289(6) 0.2645(3) 0.5938(3) 0.0343(19) Uani 1 2 d S . .
O6 O 0.4216(4) 0.3799(5) 0.59851(18) 0.0404(15) Uani 1 1 d . . .
O7 O 0.5763(4) 0.4237(4) 0.6593(3) 0.057(3) Uani 1 2 d S . .
O8 O 0.6264(4) 0.5723(5) 0.45822(19) 0.0472(18) Uani 1 1 d . . .
OW1 O 0.6667 0.3333 0.4850(5) 0.055(4) Uani 1 6 d S . .
OW2 O 0.3745(18) 0.1873(9) 0.5294(6) 0.059(6) Uani 0.50 2 d SP . .
OW3 O 0.4860(13) 0.5140(13) 0.6940(10) 0.111(12) Uani 0.50 2 d SP . .
OW4 O 0.7835(14) 0.2165(14) 0.6837(10) 0.135(16) Uani 0.50 2 d SP . .
OW5 O 1.025(3) 0.377(2) 0.7500 0.122(12) Uani 0.50 2 d SP . .
C1 C 0.7936(8) -0.1032(4) 0.6888(3) 0.023(2) Uani 1 2 d S . .
C2 C 0.6407(6) 0.6089(6) 0.4227(2) 0.0280(17) Uani 1 1 d . . .
C3 C 0.7264(8) -0.1368(4) 0.6506(3) 0.026(2) Uani 1 2 d S . .
C4 C 0.8064(4) 0.6128(9) 0.4215(3) 0.029(2) Uani 1 2 d S . .
H4 H 0.7877 0.5754 0.4456 0.034 Uiso 1 2 calc SR . .
C5 C 0.7406(6) 0.6412(6) 0.4031(2) 0.0297(18) Uani 1 1 d . . .
C6 C 0.6980(6) -0.2299(5) 0.6327(2) 0.0281(17) Uani 1 1 d . . .
H6 H 0.7172 -0.2726 0.6448 0.034 Uiso 1 1 calc R . .

loop_
_atom_site_aniso_label
_atom_site_aniso_U_11
_atom_site_aniso_U_22
_atom_site_aniso_U_33
_atom_site_aniso_U_23
_atom_site_aniso_U_13
_atom_site_aniso_U_12
In1 0.0177(3) 0.0177(3) 0.0193(4) 0.00034(13) -0.00034(13) 0.0109(3)
In2 0.0162(4) 0.0162(4) 0.0135(5) -0.00038(18) 0.00038(18) 0.0069(4)
In3 0.0155(4) 0.0155(4) 0.0131(5) 0.000 0.000 0.0071(4)
O1 0.037(5) 0.037(5) 0.030(6) 0.000 0.000 0.030(6)
O2 0.014(5) 0.014(5) 0.032(9) 0.000 0.000 0.007(3)
O3 0.044(3) 0.028(3) 0.035(3) -0.018(3) -0.026(3) 0.021(3)
O4 0.058(4) 0.058(4) 0.015(3) 0.0006(15) -0.0006(15) 0.047(5)
O5 0.024(4) 0.018(3) 0.062(5) 0.0023(19) 0.005(4) 0.012(2)
O6 0.027(3) 0.062(4) 0.041(3) 0.019(3) 0.009(3) 0.029(3)
O7 0.077(6) 0.077(6) 0.024(4) 0.000(2) 0.000(2) 0.044(6)
O8 0.028(3) 0.079(5) 0.043(3) 0.036(3) 0.019(3) 0.033(3)
OW1 0.054(7) 0.054(7) 0.057(10) 0.000 0.000 0.027(3)
OW2 0.083(16) 0.067(9) 0.033(9) -0.015(5) -0.031(10) 0.041(8)
OW3 0.096(14) 0.096(14) 0.12(2) -0.044(11) 0.044(11) 0.029(17)
OW4 0.103(13) 0.103(13) 0.13(2) 0.082(13) -0.082(13) 0.002(17)
OW5 0.15(3) 0.072(19) 0.18(3) 0.000 0.000 0.08(2)
C1 0.017(5) 0.020(4) 0.030(5) -0.004(2) -0.007(4) 0.008(3)
C2 0.023(4) 0.030(4) 0.032(4) 0.011(3) 0.005(3) 0.014(3)
C3 0.033(6) 0.024(4) 0.025(5) -0.007(2) -0.014(5) 0.016(3)
C4 0.022(4) 0.040(7) 0.029(5) 0.020(5) 0.010(3) 0.020(3)
C5 0.024(4) 0.040(5) 0.031(4) 0.016(3) 0.006(3) 0.020(4)
C6 0.038(4) 0.021(4) 0.033(4) -0.004(3) -0.015(3) 0.020(4)

_geom_special_details            
;
All esds (except the esd in the dihedral angle between two l.s. planes)
are estimated using the full covariance matrix. The cell esds are taken
into account individually in the estimation of esds in distances, angles
and torsion angles; correlations between esds in cell parameters are only
used when they are defined by crystal symmetry. An approximate (isotropic)
treatment of cell esds is used for estimating esds involving l.s. planes.
;

loop_
_geom_bond_atom_site_label_1
_geom_bond_atom_site_label_2
_geom_bond_distance
_geom_bond_site_symmetry_2
_geom_bond_publ_flag
In1 O5 2.111(3) 3_665 ?
In1 O5 2.111(3) . ?
In1 O4 2.123(7) . ?
In1 O7 2.189(9) . ?
In1 O6 2.189(5) 19_665 ?
In1 O6 2.189(5) . ?
In2 O4 2.091(7) . ?
In2 O4 2.091(7) 13_666 ?
In2 O8 2.165(5) 7_556 ?
In2 O8 2.165(5) 19_665 ?
In2 O8 2.165(5) 13_666 ?
In2 O8 2.165(5) . ?
In3 O2 2.0502(9) . ?
In3 O1 2.111(10) . ?
In3 O3 2.180(5) . ?
In3 O3 2.180(5) 10_666 ?
In3 O3 2.180(5) 19_665 ?
In3 O3 2.180(5) 16_557 ?
O2 In3 2.0502(9) 3_765 ?
O2 In3 2.0502(9) 2_645 ?
O3 C1 1.254(7) . ?
O5 In1 2.111(3) 2_655 ?
O6 C2 1.258(9) 13_666 ?
O8 C2 1.256(9) . ?
C1 O3 1.254(7) 21_545 ?
C1 C3 1.531(14) . ?
C2 O6 1.258(9) 13_666 ?
C2 C5 1.495(10) . ?
C3 C6 1.394(9) . ?
C3 C6 1.394(9) 21_545 ?
C4 C5 1.415(9) . ?
C4 C5 1.415(9) 20_655 ?
C5 C6 1.388(10) 7_656 ?
C6 C5 1.388(10) 7_546 ?

loop_
_geom_angle_atom_site_label_1
_geom_angle_atom_site_label_2
_geom_angle_atom_site_label_3
_geom_angle
_geom_angle_site_symmetry_1
_geom_angle_site_symmetry_3
_geom_angle_publ_flag
O5 In1 O5 97.2(4) 3_665 . ?
O5 In1 O4 95.4(3) 3_665 . ?
O5 In1 O4 95.4(3) . . ?
O5 In1 O7 90.0(3) 3_665 . ?
O5 In1 O7 90.0(3) . . ?
O4 In1 O7 171.7(3) . . ?
O5 In1 O6 87.0(3) 3_665 19_665 ?
O5 In1 O6 171.8(3) . 19_665 ?
O4 In1 O6 91.2(2) . 19_665 ?
O7 In1 O6 82.9(3) . 19_665 ?
O5 In1 O6 171.8(3) 3_665 . ?
O5 In1 O6 87.0(3) . . ?
O4 In1 O6 91.2(2) . . ?
O7 In1 O6 82.9(3) . . ?
O6 In1 O6 88.0(4) 19_665 . ?
O4 In2 O4 180.0(4) . 13_666 ?
O4 In2 O8 91.9(2) . 7_556 ?
O4 In2 O8 88.1(2) 13_666 7_556 ?
O4 In2 O8 88.1(2) . 19_665 ?
O4 In2 O8 91.9(2) 13_666 19_665 ?
O8 In2 O8 180.0(3) 7_556 19_665 ?
O4 In2 O8 91.9(2) . 13_666 ?
O4 In2 O8 88.1(2) 13_666 13_666 ?
O8 In2 O8 89.4(4) 7_556 13_666 ?
O8 In2 O8 90.6(4) 19_665 13_666 ?
O4 In2 O8 88.1(2) . . ?
O4 In2 O8 91.9(2) 13_666 . ?
O8 In2 O8 90.6(4) 7_556 . ?
O8 In2 O8 89.4(4) 19_665 . ?
O8 In2 O8 180.000(1) 13_666 . ?
O2 In3 O1 180.00(3) . . ?
O2 In3 O3 93.67(15) . . ?
O1 In3 O3 86.33(15) . . ?
O2 In3 O3 93.67(15) . 10_666 ?
O1 In3 O3 86.33(15) . 10_666 ?
O3 In3 O3 172.7(3) . 10_666 ?
O2 In3 O3 93.67(15) . 19_665 ?
O1 In3 O3 86.33(15) . 19_665 ?
O3 In3 O3 90.0(3) . 19_665 ?
O3 In3 O3 89.6(3) 10_666 19_665 ?
O2 In3 O3 93.67(15) . 16_557 ?
O1 In3 O3 86.33(15) . 16_557 ?
O3 In3 O3 89.6(3) . 16_557 ?
O3 In3 O3 90.0(3) 10_666 16_557 ?
O3 In3 O3 172.7(3) 19_665 16_557 ?
In3 O2 In3 120.0 3_765 2_645 ?
In3 O2 In3 120.0 3_765 . ?
In3 O2 In3 120.0 2_645 . ?
C1 O3 In3 133.1(5) . . ?
In2 O4 In1 121.1(4) . . ?
In1 O5 In1 142.7(4) . 2_655 ?
C2 O6 In1 135.8(5) 13_666 . ?
C2 O8 In2 136.0(5) . . ?
O3 C1 O3 127.7(9) 21_545 . ?
O3 C1 C3 116.2(5) 21_545 . ?
O3 C1 C3 116.2(5) . . ?
O8 C2 O6 126.3(7) . 13_666 ?
O8 C2 C5 117.5(7) . . ?
O6 C2 C5 116.2(6) 13_666 . ?
C6 C3 C6 120.2(9) . 21_545 ?
C6 C3 C1 119.8(5) . . ?
C6 C3 C1 119.8(5) 21_545 . ?
C5 C4 C5 120.1(9) . 20_655 ?
C6 C5 C4 119.2(7) 7_656 . ?
C6 C5 C2 121.6(7) 7_656 . ?
C4 C5 C2 119.2(7) . . ?
C5 C6 C3 120.6(7) 7_546 . ?

_diffrn_measured_fraction_theta_max 1.000
_diffrn_reflns_theta_full        25.00
_diffrn_measured_fraction_theta_full 1.000
_refine_diff_density_max         1.676
_refine_diff_density_min         -0.817
_refine_diff_density_rms         0.202

File: manual_hydrophilic/SICDAL.cif
####################################################################### 
# 
# This file contains crystal structure data downloaded from the 
# Cambridge Structural Database (CSD) hosted by the Cambridge 
# Crystallographic Data Centre (CCDC).
# 
# Full information about CCDC data access policies and citation 
# guidelines are available at http://www.ccdc.cam.ac.uk/access/V1 
# 
# Audit and citation data items may have been added by the CCDC. 
# Please retain this information to preserve the provenance of 
# this file and to allow appropriate attribution of the data. 
# 
#######################################################################

data_GCH289CBAAHYDROFX_phase_1
_audit_block_doi                 10.5517/cczmnt1
_database_code_depnum_ccdc_archive 'CCDC 912634'
loop_
_citation_id
_citation_doi
_citation_year
1 10.1021/jp312179e 2013
_audit_update_record             
;
2012-11-26 deposited with the CCDC.	2021-12-15 downloaded from the CCDC.
;
#TrackingRef '15677_web_deposit_cif_file_0_Jean-LouisPaillaud_1353941314.IM-19_H2O_JPCC.cif'


_pd_block_id                     
2012-11-23T09:59|GCH289CBAAHYDROFX_phase1|Paillaud||

#==============================================================================
# 7. CHEMICAL, STRUCTURAL AND CRYSTAL DATA

_pd_char_particle_morphology     ?

_chemical_name_systematic        
; ?
;
_chemical_name_common            ?
_chemical_formula_moiety         ?
_chemical_formula_structural     ?
_chemical_formula_analytical     ?
_chemical_melting_point          ?
_chemical_compound_source        ? # for minerals and
# natural products
_symmetry_space_group_name_Hall  ?

_exptl_crystal_F_000             ?
_exptl_crystal_density_diffrn    ?
_exptl_crystal_density_meas      ?
_exptl_crystal_density_method    ?

_cell_measurement_temperature    ?

_cell_special_details            
; ?
;

_geom_special_details            ?

# The following item identifies the program(s) used (if appropriate).
_computing_structure_solution    ?

#==============================================================================

# 8. Phase information from GSAS

_pd_phase_name                   'IM-19 hydrated'
_cell_length_a                   19.65970(19)
_cell_length_b                   7.64440(7)
_cell_length_c                   6.67160(7)
_cell_angle_alpha                90.0
_cell_angle_beta                 103.8831(8)
_cell_angle_gamma                90.0
_cell_volume                     973.324(20)
_symmetry_cell_setting           monoclinic
_symmetry_space_group_name_H-M   'C 1 c 1'
loop_
_symmetry_equiv_pos_site_id
_symmetry_equiv_pos_as_xyz
1 +x,+y,+z
2 +x,-y,+z+1/2
101 +x+1/2,+y+1/2,+z
102 +x+1/2,-y+1/2,+z+1/2

# ATOMIC COORDINATES AND DISPLACEMENT PARAMETERS


loop_
_atom_site_type_symbol
_atom_site_label
_atom_site_fract_x
_atom_site_fract_y
_atom_site_fract_z
_atom_site_occupancy
_atom_site_thermal_displace_type
_atom_site_U_iso_or_equiv
_atom_site_symmetry_multiplicity
Ga GA1 0.3880(5) 0.4998(8) 0.5740(14) 1.0 Uiso 0.02816(33) 4
O O2 0.4542(5) 0.3108(9) 0.5279(16) 1.0 Uiso 0.0212(5) 4
O O4 0.4767(6) 0.3847(8) 0.2268(15) 1.0 Uiso 0.0212(5) 4
C C1 0.4961(5) 0.3282(5) 0.4107(14) 1.0 Uiso 0.0212(5) 4
C C7 0.5703(5) 0.2848(6) 0.5019(15) 1.0 Uiso 0.0212(5) 4
C C6 0.6182(5) 0.3033(6) 0.3829(15) 1.0 Uiso 0.0212(5) 4
C C3 0.5897(5) 0.2335(6) 0.7064(15) 1.0 Uiso 0.0212(5) 4
C C4 0.6886(5) 0.2684(6) 0.4699(15) 1.0 Uiso 0.0212(5) 4
C C5 0.6602(5) 0.1981(6) 0.7928(16) 1.0 Uiso 0.0212(5) 4
C C8 0.7080(5) 0.2169(6) 0.6739(15) 1.0 Uiso 0.0212(5) 4
C C2 0.7817(5) 0.1727(5) 0.7710(14) 1.0 Uiso 0.0212(5) 4
O O3 0.8248(5) 0.1791(8) 0.6577(16) 1.0 Uiso 0.0212(5) 4
O O5 0.7982(6) 0.1283(9) 0.9590(15) 1.0 Uiso 0.0212(5) 4
H H2 0.5527(8) 0.2226(10) 0.7957(26) 1.0 Uiso 0.0212(5) 4
H H3 0.7257(8) 0.2790(10) 0.3811(26) 1.0 Uiso 0.0212(5) 4
H H4 0.6765(11) 0.1580(8) 0.9465(17) 1.0 Uiso 0.0212(5) 4
H H5 0.6019(11) 0.3437(8) 0.2293(17) 1.0 Uiso 0.0212(5) 4
O O1 0.3934(9) 0.3919(4) 0.8274(17) 1.0 Uiso 0.0212(5) 4
H H1 0.4064(21) 0.2676(16) 0.839(14) 1.0 Uiso 0.0212(5) 4
O Ow1 0.8693(6) 0.4772(18) 0.3768(18) 0.830(4) Uiso 0.0734(35) 4
H Hw1 0.9216(11) 0.493(16) 0.412(11) 0.830(4) Uiso 0.0734(35) 4
H Hw2 0.8580(29) 0.498(15) 0.513(5) 0.830(4) Uiso 0.0734(35) 4

loop_
_atom_type_symbol
_atom_type_number_in_cell
Ga 4.0
O 23.32
C 32.0
H 26.64

# If you change Z, be sure to change all 3 of the following
_chemical_formula_sum            'C8 H6.66 Ga O5.83'
_chemical_formula_weight         265.80
_cell_formula_units_Z            4

# MOLECULAR GEOMETRY

loop_
_geom_bond_atom_site_label_1
_geom_bond_atom_site_label_2
_geom_bond_distance
_geom_bond_site_symmetry_1
_geom_bond_site_symmetry_2
_geom_bond_publ_flag
GA1 O2 2.018(6) . 1_555 N
GA1 O4 2.003(6) . 2_565 N
GA1 O3 2.017(6) . 101_455 N
GA1 O5 2.002(6) . 102_454 N
GA1 O1 1.861(4) . 1_555 N
GA1 O1 1.868(4) . 2_564 N
GA1 H1 2.47(6) . 1_555 N
GA1 H1 2.46(6) . 2_564 N
O2 GA1 2.018(6) . 1_555 N
O2 C1 1.271(4) . 1_555 N
O4 GA1 2.003(6) . 2_564 N
O4 C1 1.270(4) . 1_555 N
C1 O2 1.271(4) . 1_555 N
C1 O4 1.270(4) . 1_555 N
C1 C7 1.477(4) . 1_555 N
C7 C1 1.477(4) . 1_555 N
C7 C6 1.378(4) . 1_555 N
C7 C3 1.382(4) . 1_555 N
C6 C7 1.378(4) . 1_555 N
C6 C4 1.392(4) . 1_555 N
C6 H5 1.045(5) . 1_555 N
C3 C7 1.382(4) . 1_555 N
C3 C5 1.3946(32) . 1_555 N
C3 H2 1.048(5) . 1_555 N
C4 C6 1.392(4) . 1_555 N
C4 C8 1.380(4) . 1_555 N
C4 H3 1.048(5) . 1_555 N
C5 C3 1.3946(32) . 1_555 N
C5 C8 1.374(5) . 1_555 N
C5 H4 1.044(5) . 1_555 N
C8 C4 1.380(4) . 1_555 N
C8 C5 1.374(5) . 1_555 N
C8 C2 1.478(4) . 1_555 N
C2 C8 1.478(4) . 1_555 N
C2 O3 1.264(4) . 1_555 N
C2 O5 1.264(4) . 1_555 N
O3 GA1 2.017(6) . 101_545 N
O3 C2 1.264(4) . 1_555 N
O5 GA1 2.002(6) . 102_555 N
O5 C2 1.264(4) . 1_555 N
H2 C3 1.048(5) . 1_555 N
H3 C4 1.048(5) . 1_555 N
H4 C5 1.044(5) . 1_555 N
H5 C6 1.045(5) . 1_555 N
O1 GA1 1.861(4) . 1_555 N
O1 GA1 1.868(4) . 2_565 N
O1 H1 0.982(5) . 1_555 N
H1 GA1 2.47(6) . 1_555 N
H1 GA1 2.46(6) . 2_565 N
H1 O1 0.982(5) . 1_555 N
H1 Ow1 2.047(15) . 102_455 N
Ow1 H1 2.047(15) . 102_554 N
Ow1 Hw1 1.006(9) . 1_555 N
Ow1 Hw2 1.001(9) . 1_555 N
Hw1 Ow1 1.006(9) . 1_555 N
Hw1 Hw2 1.558(26) . 1_555 N
Hw2 Ow1 1.001(9) . 1_555 N
Hw2 Hw1 1.558(26) . 1_555 N

loop_
_geom_angle_atom_site_label_1
_geom_angle_atom_site_label_2
_geom_angle_atom_site_label_3
_geom_angle
_geom_angle_site_symmetry_1
_geom_angle_site_symmetry_2
_geom_angle_site_symmetry_3
_geom_angle_publ_flag
O2 GA1 O4 82.97(35) 1_555 . 2_565 N
O2 GA1 O3 172.8(5) 1_555 . 101_455 N
O2 GA1 O5 97.7(4) 1_555 . 102_454 N
O2 GA1 O1 85.6(4) 1_555 . 1_555 N
O2 GA1 O1 90.5(4) 1_555 . 2_564 N
O4 GA1 O3 94.5(4) 2_565 . 101_455 N
O4 GA1 O5 172.2(4) 2_565 . 102_454 N
O4 GA1 O1 83.1(4) 2_565 . 1_555 N
O4 GA1 O1 91.5(5) 2_565 . 2_564 N
O3 GA1 O5 83.9(4) 101_455 . 102_454 N
O3 GA1 O1 87.4(4) 101_455 . 1_555 N
O3 GA1 O1 96.4(4) 101_455 . 2_564 N
O5 GA1 O1 89.1(5) 102_454 . 1_555 N
O5 GA1 O1 96.3(4) 102_454 . 2_564 N
O1 GA1 O1 173.7(9) 1_555 . 2_564 N
GA1 O2 C1 123.8(5) 1_555 . 1_555 N
GA1 O4 C1 131.6(6) 2_564 . 1_555 N
O2 C1 O4 122.8(7) 1_555 . 1_555 N
O2 C1 C7 116.4(6) 1_555 . 1_555 N
O4 C1 C7 120.8(6) 1_555 . 1_555 N
C1 C7 C6 118.9(6) 1_555 . 1_555 N
C1 C7 C3 118.8(6) 1_555 . 1_555 N
C6 C7 C3 122.2(6) 1_555 . 1_555 N
C7 C6 C4 119.3(6) 1_555 . 1_555 N
C7 C6 H5 120.3(11) 1_555 . 1_555 N
C4 C6 H5 120.4(12) 1_555 . 1_555 N
C7 C3 C5 118.4(6) 1_555 . 1_555 N
C7 C3 H2 121.2(10) 1_555 . 1_555 N
C5 C3 H2 120.4(10) 1_555 . 1_555 N
C6 C4 C8 118.5(6) 1_555 . 1_555 N
C6 C4 H3 120.5(10) 1_555 . 1_555 N
C8 C4 H3 121.0(10) 1_555 . 1_555 N
C3 C5 C8 119.3(6) 1_555 . 1_555 N
C3 C5 H4 120.2(11) 1_555 . 1_555 N
C8 C5 H4 120.5(11) 1_555 . 1_555 N
C4 C8 C5 122.3(6) 1_555 . 1_555 N
C4 C8 C2 120.5(6) 1_555 . 1_555 N
C5 C8 C2 117.2(6) 1_555 . 1_555 N
C8 C2 O3 117.2(6) 1_555 . 1_555 N
C8 C2 O5 119.1(6) 1_555 . 1_555 N
O3 C2 O5 123.7(7) 1_555 . 1_555 N
GA1 O3 C2 133.2(5) 101_545 . 1_555 N
GA1 O5 C2 120.2(5) 102_555 . 1_555 N
GA1 O1 GA1 126.92(19) 1_555 . 2_565 N
GA1 O1 H1 117(5) 1_555 . 1_555 N
GA1 O1 H1 116(5) 2_565 . 1_555 N
Hw1 Ow1 Hw2 101.9(22) 1_555 . 1_555 N
Ow1 Hw1 Hw2 38.9(11) 1_555 . 1_555 N
Ow1 Hw2 Hw1 39.2(11) 1_555 . 1_555 N
#--eof--eof--eof--eof--eof--eof--eof--eof--eof--eof--eof--eof--eof--eof--eof--#
