Repository: mayfarhad/MOF-Water-Affinity-Prediction-

# MOF-Water-Affinity-Prediction-
The following Python scripts aim to use a Random Forest machine learning algorithm to predict the water affinity of Metal-Organic Frameworks (MOFs). The training set is extracted from the Cambridge Structural Database and the CoRE_MOF 2019 dataset.

File: manual_hydrophobic/BIBXIV.cif
####################################################################### 
# 
# This file contains crystal structure data downloaded from the 
# Cambridge Structural Database (CSD) hosted by the Cambridge 
# Crystallographic Data Centre (CCDC).
# 
# Full information about CCDC data access policies and citation 
# guidelines are available at http://www.ccdc.cam.ac.uk/access/V1 
# 
# Audit and citation data items may have been added by the CCDC. 
# Please retain this information to preserve the provenance of 
# this file and to allow appropriate attribution of the data. 
# 
#######################################################################

data_Compound_[Ni8(L1)6]a
_audit_block_doi                 10.5517/cc1086k1
_database_code_depnum_ccdc_archive 'CCDC 931412'
loop_
_citation_id
_citation_doi
_citation_year
1 10.1002/ange.201303484 2013
2 10.1002/anie.201303484 2013
_audit_update_record             
;
2013-03-27 deposited with the CCDC.	2021-12-15 downloaded from the CCDC.
;
#TrackingRef 'Nature_Chem_NiL5CF3.cif'


_chemical_name_systematic        
;
?
;
_chemical_name_common            ?
_chemical_formula_moiety         'C112 H57 Cl2 F36 Ni8 N25 O9'
_chemical_formula_structural     
'Ni8 (C18N4F6H6)6 (OH)4 (H2O)2 (CH2Cl2) (C3H7NO) (H2O)2 '
_chemical_formula_analytical     ?
_chemical_formula_iupac          ?
_chemical_formula_sum            'C112 H57 Cl2 F36 Ni8 N25 O9'
_chemical_formula_weight         3321.24
_chemical_melting_point          ?
_chemical_compound_source        ?

loop_
_atom_type_symbol
_atom_type_description
# _atom_type_scat_dispersion_real
# _atom_type_scat_dispersion_imag
_atom_type_scat_source

C C 'International Tables for Crystallography (Vol. IV)'
H H 'International Tables for Crystallography (Vol. IV)'
Cl Cl 'International Tables for Crystallography (Vol. IV)'
F F 'International Tables for Crystallography (Vol. IV)'
Ni Ni 'International Tables for Crystallography (Vol. IV)'
N N 'International Tables for Crystallography (Vol. IV)'
O O 'International Tables for Crystallography (Vol. IV)'

#==============================================================================

_space_group_crystal_system      cubic
_space_group_name_H-M_alt        Fm-3m
_space_group_name_Hall           ?

loop_
_symmetry_equiv_pos_as_xyz
'-x, -y, -z'
'-x, -y, z'
'-x, -y+1/2, -z+1/2'
'-x, -y+1/2, z+1/2'
'-x, -z, -y'
'-x, -z, y'
'-x, -z+1/2, -y+1/2'
'-x, -z+1/2, y+1/2'
'-x, z, -y'
'-x, z, y'
'-x, z+1/2, -y+1/2'
'-x, z+1/2, y+1/2'
'-x, y, -z'
'-x, y, z'
'-x, y+1/2, -z+1/2'
'-x, y+1/2, z+1/2'
'-x+1/2, -y, -z+1/2'
'-x+1/2, -y, z+1/2'
'-x+1/2, -y+1/2, -z'
'-x+1/2, -y+1/2, z'
'-x+1/2, -z, -y+1/2'
'-x+1/2, -z, y+1/2'
'-x+1/2, -z+1/2, -y'
'-x+1/2, -z+1/2, y'
'-x+1/2, z, -y+1/2'
'-x+1/2, z, y+1/2'
'-x+1/2, z+1/2, -y'
'-x+1/2, z+1/2, y'
'-x+1/2, y, -z+1/2'
'-x+1/2, y, z+1/2'
'-x+1/2, y+1/2, -z'
'-x+1/2, y+1/2, z'
'-y, -x, -z'
'-y, -x, z'
'-y, -x+1/2, -z+1/2'
'-y, -x+1/2, z+1/2'
'-y, -z, -x'
'-y, -z, x'
'-y, -z+1/2, -x+1/2'
'-y, -z+1/2, x+1/2'
'-y, z, -x'
'-y, z, x'
'-y, z+1/2, -x+1/2'
'-y, z+1/2, x+1/2'
'-y, x, -z'
'-y, x, z'
'-y, x+1/2, -z+1/2'
'-y, x+1/2, z+1/2'
'-y+1/2, -x, -z+1/2'
'-y+1/2, -x, z+1/2'
'-y+1/2, -x+1/2, -z'
'-y+1/2, -x+1/2, z'
'-y+1/2, -z, -x+1/2'
'-y+1/2, -z, x+1/2'
'-y+1/2, -z+1/2, -x'
'-y+1/2, -z+1/2, x'
'-y+1/2, z, -x+1/2'
'-y+1/2, z, x+1/2'
'-y+1/2, z+1/2, -x'
'-y+1/2, z+1/2, x'
'-y+1/2, x, -z+1/2'
'-y+1/2, x, z+1/2'
'-y+1/2, x+1/2, -z'
'-y+1/2, x+1/2, z'
'-z, -x, -y'
'-z, -x, y'
'-z, -x+1/2, -y+1/2'
'-z, -x+1/2, y+1/2'
'-z, -y, -x'
'-z, -y, x'
'-z, -y+1/2, -x+1/2'
'-z, -y+1/2, x+1/2'
'-z, y, -x'
'-z, y, x'
'-z, y+1/2, -x+1/2'
'-z, y+1/2, x+1/2'
'-z, x, -y'
'-z, x, y'
'-z, x+1/2, -y+1/2'
'-z, x+1/2, y+1/2'
'-z+1/2, -x, -y+1/2'
'-z+1/2, -x, y+1/2'
'-z+1/2, -x+1/2, -y'
'-z+1/2, -x+1/2, y'
'-z+1/2, -y, -x+1/2'
'-z+1/2, -y, x+1/2'
'-z+1/2, -y+1/2, -x'
'-z+1/2, -y+1/2, x'
'-z+1/2, y, -x+1/2'
'-z+1/2, y, x+1/2'
'-z+1/2, y+1/2, -x'
'-z+1/2, y+1/2, x'
'-z+1/2, x, -y+1/2'
'-z+1/2, x, y+1/2'
'-z+1/2, x+1/2, -y'
'-z+1/2, x+1/2, y'
'z, -x, -y'
'z, -x, y'
'z, -x+1/2, -y+1/2'
'z, -x+1/2, y+1/2'
'z, -y, -x'
'z, -y, x'
'z, -y+1/2, -x+1/2'
'z, -y+1/2, x+1/2'
'z, y, -x'
'z, y, x'
'z, y+1/2, -x+1/2'
'z, y+1/2, x+1/2'
'z, x, -y'
'z, x, y'
'z, x+1/2, -y+1/2'
'z, x+1/2, y+1/2'
'z+1/2, -x, -y+1/2'
'z+1/2, -x, y+1/2'
'z+1/2, -x+1/2, -y'
'z+1/2, -x+1/2, y'
'z+1/2, -y, -x+1/2'
'z+1/2, -y, x+1/2'
'z+1/2, -y+1/2, -x'
'z+1/2, -y+1/2, x'
'z+1/2, y, -x+1/2'
'z+1/2, y, x+1/2'
'z+1/2, y+1/2, -x'
'z+1/2, y+1/2, x'
'z+1/2, x, -y+1/2'
'z+1/2, x, y+1/2'
'z+1/2, x+1/2, -y'
'z+1/2, x+1/2, y'
'y, -x, -z'
'y, -x, z'
'y, -x+1/2, -z+1/2'
'y, -x+1/2, z+1/2'
'y, -z, -x'
'y, -z, x'
'y, -z+1/2, -x+1/2'
'y, -z+1/2, x+1/2'
'y, z, -x'
'y, z, x'
'y, z+1/2, -x+1/2'
'y, z+1/2, x+1/2'
'y, x, -z'
'y, x, z'
'y, x+1/2, -z+1/2'
'y, x+1/2, z+1/2'
'y+1/2, -x, -z+1/2'
'y+1/2, -x, z+1/2'
'y+1/2, -x+1/2, -z'
'y+1/2, -x+1/2, z'
'y+1/2, -z, -x+1/2'
'y+1/2, -z, x+1/2'
'y+1/2, -z+1/2, -x'
'y+1/2, -z+1/2, x'
'y+1/2, z, -x+1/2'
'y+1/2, z, x+1/2'
'y+1/2, z+1/2, -x'
'y+1/2, z+1/2, x'
'y+1/2, x, -z+1/2'
'y+1/2, x, z+1/2'
'y+1/2, x+1/2, -z'
'y+1/2, x+1/2, z'
'x, -y, -z'
'x, -y, z'
'x, -y+1/2, -z+1/2'
'x, -y+1/2, z+1/2'
'x, -z, -y'
'x, -z, y'
'x, -z+1/2, -y+1/2'
'x, -z+1/2, y+1/2'
'x, z, -y'
'x, z, y'
'x, z+1/2, -y+1/2'
'x, z+1/2, y+1/2'
'x, y, -z'
'x, y, z'
'x, y+1/2, -z+1/2'
'x, y+1/2, z+1/2'
'x+1/2, -y, -z+1/2'
'x+1/2, -y, z+1/2'
'x+1/2, -y+1/2, -z'
'x+1/2, -y+1/2, z'
'x+1/2, -z, -y+1/2'
'x+1/2, -z, y+1/2'
'x+1/2, -z+1/2, -y'
'x+1/2, -z+1/2, y'
'x+1/2, z, -y+1/2'
'x+1/2, z, y+1/2'
'x+1/2, z+1/2, -y'
'x+1/2, z+1/2, y'
'x+1/2, y, -z+1/2'
'x+1/2, y, z+1/2'
'x+1/2, y+1/2, -z'
'x+1/2, y+1/2, z'

_cell_length_a                   32.4002(14)
_cell_length_b                   32.4002(14)
_cell_length_c                   32.4002(14)
_cell_angle_alpha                90
_cell_angle_beta                 90
_cell_angle_gamma                90
_cell_volume                     34012.9(43)
_cell_formula_units_Z            4
_cell_measurement_temperature    298

_pd_calibration_special_details  
; ?
;
_cell_special_details            
; ?
;

_exptl_crystal_density_diffrn    0.65
_exptl_crystal_density_meas      ?
_exptl_crystal_density_method    'not measured'
_exptl_crystal_F_000             6232

# The next three fields give the specimen dimensions in mm. The equatorial
# plane contains the incident and diffracted beam.
_pd_spec_size_axial              15 # perpendicular to
# equatorial plane

_pd_spec_size_equat              20 # parallel to
# scattering vector
# in transmission

_pd_spec_size_thick              0.2 # parallel to
# scattering vector
# in reflection

# The next five fields are character fields that describe the specimen.

_pd_spec_mounting                
; packed powder pellet
;
_pd_spec_mount_mode              reflection # options are 'reflection'
# or 'transmission'

_pd_spec_shape                   flat_sheet # options are 'cylinder',
# 'flat_sheet' or 'irregular'

_pd_char_particle_morphology     ?

_pd_char_colour                  'pale green' # use ICDD colour descriptions



# The next four fields are normally only needed for transmission experiments.
_exptl_absorpt_coefficient_mu    ?
_exptl_absorpt_correction_type   ?
_exptl_absorpt_correction_T_min  ?
_exptl_absorpt_correction_T_max  ?

#==============================================================================

_exptl_special_details           
; ?
;

# This following item is used to identify the equipment used to record the
# powder pattern when the diffractogram was measured at a laboratory
# other than the authors' home institution, e.g. when neutron or synchrotron
# radiation is used.

_pd_instr_location               
; ?
;

_diffrn_ambient_temperature      298
_diffrn_source_target            Cu
_diffrn_source_type              'sealed X-ray tube'
_diffrn_measurement_device_type  'Bruker AXS D8 Advance'
_diffrn_detector_type            'Bruker AXS Lynxeye PSD'
_pd_meas_scan_method             step # options are 'step', 'cont',
# 'tof', 'fixed' or
# 'disp' (= dispersive)
_pd_meas_special_details         
; ?
;

# The following six items are used for angular dispersive measurements only.

loop_
_diffrn_radiation_type
'Cu K\a'
_diffrn_radiation_wavelength     CuK\a~1~
_diffrn_radiation_monochromator  'Ni filter'

# The following four items give details of the measured (not processed)
# powder pattern. Angles are in degrees.

_pd_meas_number_of_points        5101
_pd_meas_2theta_range_min        3
_pd_meas_2theta_range_max        105
_pd_meas_2theta_range_inc        0.02

# The following three items are used for time-of-flight measurements only.

_pd_instr_dist_src/spec          ?
_pd_instr_dist_spec/detc         ?
_pd_meas_2theta_fixed            ?

# The following fields are used to identify the programs used.

_computing_data_collection       'Bruker AXS D8 Commander'
_computing_cell_refinement       TOPAS-R
_computing_data_reduction        ?
_computing_structure_solution    TOPAS-R
_computing_structure_refinement  TOPAS-R
_computing_molecular_graphics    ?
_computing_publication_material  TOPAS-R

#==============================================================================

# Use the next field to give any special details about the fitting of the
# powder pattern.

_pd_proc_ls_special_details      
;
The use of a rigid body description for the crystallographically independent
portion of the organic ligand does not allow the derivation of statistically
meaningful s.u.'s for its atoms. Adopting the z-matirx formalism, the ligand
was described as

z_matrix Du
z_matrix C1 Du =r1;
z_matrix C2 C1 =r1; Du 60
z_matrix C7 C2 =r6; C1 120 Du 180
z_matrix F71 C7 =r7; C2 109.5 C1 0
z_matrix F72 C7 =r7; C2 109.5 F71 120
z_matrix F73 C7 =r7; C2 109.5 F71 240
z_matrix C3 C1 =r2; C2 120 Du 180
z_matrix C4 C3 =r5; C1 180 C2 180
z_matrix C5 C4 =r2; C3 180 C1 180
z_matrix C6 C5 =r3; C4 126 C7 0
z_matrix H6 C6 =r4; C5 126 C4 0
z_matrix N1 C6 =r3; C5 108 C4 180

Du = centre of mass
r1 = 1.39
r2 = 1.50
r3 = 1.36
r4 = 0.95
r5 = 1.24
r6 = 1.54
r7 = 1.35

The centre of mass is located at [0.25, 0.25, 0],
and the whole ligand is rotated by (0, 90, 45) with respect
to the unit cell exes a, b, and c, respectively.

The difference Fourier map calculated with the structure
factors of the framework alone revealed that the solvent
is highly disordered. Its electronic density was modelled
by locating, within the cavities, the number of oxygen atoms
whose refined site occupation factors, combined with the site
multiplicity, represent the total electron density of the solvent,
as estimated from the elemental and TG analyses.

;

# The next three items are given as text
_pd_proc_ls_profile_function     'fundamental parameters approach'
_pd_proc_ls_background_function  'Chebychev polynomial'
_pd_proc_ls_pref_orient_corr     ?
_pd_proc_ls_prof_R_factor        0.017
_pd_proc_ls_prof_wR_factor       0.024
_pd_proc_ls_prof_wR_expected     0.002

_refine_special_details          
; ?
;

_refine_ls_structure_factor_coef Inet
_refine_ls_matrix_type           fullcycle
_refine_ls_weighting_scheme      1/[Y~i~]
_refine_ls_hydrogen_treatment    ?
_refine_ls_extinction_method     none
_refine_ls_extinction_coef       ?
_refine_ls_number_parameters     46
_refine_ls_number_restraints     0
_refine_ls_number_constraints    ?
# The following item is 'CHI squared'
_refine_ls_goodness_of_fit_all   ?

_refine_ls_restrained_S_all      ?
_refine_ls_restrained_S_obs      ?
_refine_ls_shift/su_max          .01
_refine_ls_shift/su_mean         ?


# The following four items apply to angular dispersive measurements.
# 2theta minimum, maximum and increment (in degrees) are for the
# intensities used in the refinement.
_pd_proc_2theta_range_min        3.5
_pd_proc_2theta_range_max        105
_pd_proc_2theta_range_inc        0.02

loop_
_pd_proc_wavelength
1.540562
1.544390

_pd_block_diffractogram_id       ? # The id used for the block
# containing the powder
# pattern profile (section 11).

# Give appropriate details in the next two text fields.
_pd_proc_info_excluded_regions   ?
_pd_proc_info_data_reduction     ?

#==============================================================================

loop_
_atom_site_label
_atom_site_type_symbol
_atom_site_symmetry_multiplicity
_atom_site_fract_x
_atom_site_fract_y
_atom_site_fract_z
_atom_site_occupancy
_atom_site_B_iso_or_equiv
Ni Ni 32 0.04076(19) 0.04076(19) 0.04076(19) 1 0.01(26)
O O 24 0.04706994 0 0 1 0.01(26)
H H 24 0.07639073 0 0 1 0.01(26)
C1 C 48 0.2803355 0.2803355 0 1 2.01(26)
C2 C 96 0.2651678 0.2651678 -0.03715331 1 2.01(26)
C7 C 96 0.2819724 0.2819724 -0.07831596 0.5 2.01(26)
F71 F 192 0.3156976 0.2602064 -0.08949379 0.25 2.01(26)
F72 F 192 0.2527389 0.27836 -0.1077854 0.25 2.01(26)
F73 F 192 0.2922328 0.3221028 -0.07380414 0.25 2.01(26)
C3 C 48 0.3130718 0.3130718 0 1 2.01(26)
C4 C 48 0.3401337 0.3401337 0 1 2.01(26)
C5 C 48 0.3728699 0.3728699 0 1 2.01(26)
C6 C 96 0.3903158 0.3903158 -0.03395851 1 2.01(26)
H6 H 96 0.383909 0.383909 -0.06184423 1 2.01(26)
N1 N 96 0.418544 0.418544 -0.02098751 1 2.01(26)
O3 O 8 0.25 0.25 0.25 1.863(59) 40.0(19)
O4 O 192 0.86871(52) -0.54717(54) 0.79852(80) 1.018(18) 40.0(19)
O5 O 192 0.0471(20) -0.4626(26) 0.36016(56) 0.818(10) 40.0(19)
O6 O 192 -0.11104(85) 0.4535(14) 0.004(18) 0.3398(71) 40.0(19)
O7 O 192 -0.2657(12) 0.9985(12) 0.0008(12) 0.2404(75) 40.0(19)

File: manual_hydrophobic/BIBXOB.cif
####################################################################### 
# 
# This file contains crystal structure data downloaded from the 
# Cambridge Structural Database (CSD) hosted by the Cambridge 
# Crystallographic Data Centre (CCDC).
# 
# Full information about CCDC data access policies and citation 
# guidelines are available at http://www.ccdc.cam.ac.uk/access/V1 
# 
# Audit and citation data items may have been added by the CCDC. 
# Please retain this information to preserve the provenance of 
# this file and to allow appropriate attribution of the data. 
# 
#######################################################################

data_Compound_[Ni8(L5)6]
_audit_block_doi                 10.5517/cc1086j0
_database_code_depnum_ccdc_archive 'CCDC 931411'
loop_
_citation_id
_citation_doi
_citation_year
1 10.1002/ange.201303484 2013
2 10.1002/anie.201303484 2013
_audit_update_record             
;
2013-03-27 deposited with the CCDC.	2021-12-15 downloaded from the CCDC.
;
#TrackingRef 'Nature_Chem_NiL5.cif'


_chemical_name_systematic        
;
?
;
_chemical_name_common            ?
_chemical_formula_moiety         'C111 H185 Ni8 N29 O58'
_chemical_formula_structural     'Ni8 (OH)4 (H2O)4 (C16N4H8)6 (H2O)45 (C3H7NO)5'
_chemical_formula_analytical     ?
_chemical_formula_iupac          ?
_chemical_formula_sum            'C111 H185 Ni8 N29 O58'
_chemical_formula_weight         3323.40
_chemical_melting_point          ?
_chemical_compound_source        ?

loop_
_atom_type_symbol
_atom_type_description
# _atom_type_scat_dispersion_real
# _atom_type_scat_dispersion_imag
_atom_type_scat_source

C C 'International Tables for Crystallography (Vol. IV)'
H H 'International Tables for Crystallography (Vol. IV)'
Ni Ni 'International Tables for Crystallography (Vol. IV)'
N N 'International Tables for Crystallography (Vol. IV)'
O O 'International Tables for Crystallography (Vol. IV)'

#==============================================================================

_space_group_crystal_system      cubic
_space_group_name_H-M_alt        Fm-3m
_space_group_name_Hall           ?

loop_
_symmetry_equiv_pos_as_xyz
'-x, -y, -z'
'-x, -y, z'
'-x, -y+1/2, -z+1/2'
'-x, -y+1/2, z+1/2'
'-x, -z, -y'
'-x, -z, y'
'-x, -z+1/2, -y+1/2'
'-x, -z+1/2, y+1/2'
'-x, z, -y'
'-x, z, y'
'-x, z+1/2, -y+1/2'
'-x, z+1/2, y+1/2'
'-x, y, -z'
'-x, y, z'
'-x, y+1/2, -z+1/2'
'-x, y+1/2, z+1/2'
'-x+1/2, -y, -z+1/2'
'-x+1/2, -y, z+1/2'
'-x+1/2, -y+1/2, -z'
'-x+1/2, -y+1/2, z'
'-x+1/2, -z, -y+1/2'
'-x+1/2, -z, y+1/2'
'-x+1/2, -z+1/2, -y'
'-x+1/2, -z+1/2, y'
'-x+1/2, z, -y+1/2'
'-x+1/2, z, y+1/2'
'-x+1/2, z+1/2, -y'
'-x+1/2, z+1/2, y'
'-x+1/2, y, -z+1/2'
'-x+1/2, y, z+1/2'
'-x+1/2, y+1/2, -z'
'-x+1/2, y+1/2, z'
'-y, -x, -z'
'-y, -x, z'
'-y, -x+1/2, -z+1/2'
'-y, -x+1/2, z+1/2'
'-y, -z, -x'
'-y, -z, x'
'-y, -z+1/2, -x+1/2'
'-y, -z+1/2, x+1/2'
'-y, z, -x'
'-y, z, x'
'-y, z+1/2, -x+1/2'
'-y, z+1/2, x+1/2'
'-y, x, -z'
'-y, x, z'
'-y, x+1/2, -z+1/2'
'-y, x+1/2, z+1/2'
'-y+1/2, -x, -z+1/2'
'-y+1/2, -x, z+1/2'
'-y+1/2, -x+1/2, -z'
'-y+1/2, -x+1/2, z'
'-y+1/2, -z, -x+1/2'
'-y+1/2, -z, x+1/2'
'-y+1/2, -z+1/2, -x'
'-y+1/2, -z+1/2, x'
'-y+1/2, z, -x+1/2'
'-y+1/2, z, x+1/2'
'-y+1/2, z+1/2, -x'
'-y+1/2, z+1/2, x'
'-y+1/2, x, -z+1/2'
'-y+1/2, x, z+1/2'
'-y+1/2, x+1/2, -z'
'-y+1/2, x+1/2, z'
'-z, -x, -y'
'-z, -x, y'
'-z, -x+1/2, -y+1/2'
'-z, -x+1/2, y+1/2'
'-z, -y, -x'
'-z, -y, x'
'-z, -y+1/2, -x+1/2'
'-z, -y+1/2, x+1/2'
'-z, y, -x'
'-z, y, x'
'-z, y+1/2, -x+1/2'
'-z, y+1/2, x+1/2'
'-z, x, -y'
'-z, x, y'
'-z, x+1/2, -y+1/2'
'-z, x+1/2, y+1/2'
'-z+1/2, -x, -y+1/2'
'-z+1/2, -x, y+1/2'
'-z+1/2, -x+1/2, -y'
'-z+1/2, -x+1/2, y'
'-z+1/2, -y, -x+1/2'
'-z+1/2, -y, x+1/2'
'-z+1/2, -y+1/2, -x'
'-z+1/2, -y+1/2, x'
'-z+1/2, y, -x+1/2'
'-z+1/2, y, x+1/2'
'-z+1/2, y+1/2, -x'
'-z+1/2, y+1/2, x'
'-z+1/2, x, -y+1/2'
'-z+1/2, x, y+1/2'
'-z+1/2, x+1/2, -y'
'-z+1/2, x+1/2, y'
'z, -x, -y'
'z, -x, y'
'z, -x+1/2, -y+1/2'
'z, -x+1/2, y+1/2'
'z, -y, -x'
'z, -y, x'
'z, -y+1/2, -x+1/2'
'z, -y+1/2, x+1/2'
'z, y, -x'
'z, y, x'
'z, y+1/2, -x+1/2'
'z, y+1/2, x+1/2'
'z, x, -y'
'z, x, y'
'z, x+1/2, -y+1/2'
'z, x+1/2, y+1/2'
'z+1/2, -x, -y+1/2'
'z+1/2, -x, y+1/2'
'z+1/2, -x+1/2, -y'
'z+1/2, -x+1/2, y'
'z+1/2, -y, -x+1/2'
'z+1/2, -y, x+1/2'
'z+1/2, -y+1/2, -x'
'z+1/2, -y+1/2, x'
'z+1/2, y, -x+1/2'
'z+1/2, y, x+1/2'
'z+1/2, y+1/2, -x'
'z+1/2, y+1/2, x'
'z+1/2, x, -y+1/2'
'z+1/2, x, y+1/2'
'z+1/2, x+1/2, -y'
'z+1/2, x+1/2, y'
'y, -x, -z'
'y, -x, z'
'y, -x+1/2, -z+1/2'
'y, -x+1/2, z+1/2'
'y, -z, -x'
'y, -z, x'
'y, -z+1/2, -x+1/2'
'y, -z+1/2, x+1/2'
'y, z, -x'
'y, z, x'
'y, z+1/2, -x+1/2'
'y, z+1/2, x+1/2'
'y, x, -z'
'y, x, z'
'y, x+1/2, -z+1/2'
'y, x+1/2, z+1/2'
'y+1/2, -x, -z+1/2'
'y+1/2, -x, z+1/2'
'y+1/2, -x+1/2, -z'
'y+1/2, -x+1/2, z'
'y+1/2, -z, -x+1/2'
'y+1/2, -z, x+1/2'
'y+1/2, -z+1/2, -x'
'y+1/2, -z+1/2, x'
'y+1/2, z, -x+1/2'
'y+1/2, z, x+1/2'
'y+1/2, z+1/2, -x'
'y+1/2, z+1/2, x'
'y+1/2, x, -z+1/2'
'y+1/2, x, z+1/2'
'y+1/2, x+1/2, -z'
'y+1/2, x+1/2, z'
'x, -y, -z'
'x, -y, z'
'x, -y+1/2, -z+1/2'
'x, -y+1/2, z+1/2'
'x, -z, -y'
'x, -z, y'
'x, -z+1/2, -y+1/2'
'x, -z+1/2, y+1/2'
'x, z, -y'
'x, z, y'
'x, z+1/2, -y+1/2'
'x, z+1/2, y+1/2'
'x, y, -z'
'x, y, z'
'x, y+1/2, -z+1/2'
'x, y+1/2, z+1/2'
'x+1/2, -y, -z+1/2'
'x+1/2, -y, z+1/2'
'x+1/2, -y+1/2, -z'
'x+1/2, -y+1/2, z'
'x+1/2, -z, -y+1/2'
'x+1/2, -z, y+1/2'
'x+1/2, -z+1/2, -y'
'x+1/2, -z+1/2, y'
'x+1/2, z, -y+1/2'
'x+1/2, z, y+1/2'
'x+1/2, z+1/2, -y'
'x+1/2, z+1/2, y'
'x+1/2, y, -z+1/2'
'x+1/2, y, z+1/2'
'x+1/2, y+1/2, -z'
'x+1/2, y+1/2, z'

_cell_length_a                   32.4617(19)
_cell_length_b                   32.4617(19)
_cell_length_c                   32.4617(19)
_cell_angle_alpha                90
_cell_angle_beta                 90
_cell_angle_gamma                90
_cell_volume                     34206.8(61)
_cell_formula_units_Z            4
_cell_measurement_temperature    298

_pd_calibration_special_details  
; ?
;
_cell_special_details            
; ?
;

_exptl_crystal_density_diffrn    0.64
_exptl_crystal_density_meas      ?
_exptl_crystal_density_method    'not measured'
_exptl_crystal_F_000             6968

# The next three fields give the specimen dimensions in mm. The equatorial
# plane contains the incident and diffracted beam.
_pd_spec_size_axial              20 # perpendicular to
# equatorial plane

_pd_spec_size_equat              20 # parallel to
# scattering vector
# in transmission

_pd_spec_size_thick              0.2 # parallel to
# scattering vector
# in reflection

# The next five fields are character fields that describe the specimen.

_pd_spec_mounting                
; packed powder pellet
;
_pd_spec_mount_mode              reflection # options are 'reflection'
# or 'transmission'

_pd_spec_shape                   flat_sheet # options are 'cylinder',
# 'flat_sheet' or 'irregular'

_pd_char_particle_morphology     ?

_pd_char_colour                  'pale green' # use ICDD colour descriptions



# The next four fields are normally only needed for transmission experiments.
_exptl_absorpt_coefficient_mu    ?
_exptl_absorpt_correction_type   ?
_exptl_absorpt_correction_T_min  ?
_exptl_absorpt_correction_T_max  ?

#==============================================================================

_exptl_special_details           
; ?
;

# This following item is used to identify the equipment used to record the
# powder pattern when the diffractogram was measured at a laboratory
# other than the authors' home institution, e.g. when neutron or synchrotron
# radiation is used.

_pd_instr_location               
; ?
;

_diffrn_ambient_temperature      298
_diffrn_source_target            Cu
_diffrn_source_type              'sealed X-ray tube'
_diffrn_measurement_device_type  'Bruker AXS D8 Advance'
_diffrn_detector_type            'Bruker AXS Lynxeye PSD'
_pd_meas_scan_method             step # options are 'step', 'cont',
# 'tof', 'fixed' or
# 'disp' (= dispersive)
_pd_meas_special_details         
; ?
;

# The following six items are used for angular dispersive measurements only.

loop_
_diffrn_radiation_type
'Cu K\a'
_diffrn_radiation_wavelength     CuK\a~1~
_diffrn_radiation_monochromator  'Ni filter'

# The following four items give details of the measured (not processed)
# powder pattern. Angles are in degrees.

_pd_meas_number_of_points        5101
_pd_meas_2theta_range_min        3
_pd_meas_2theta_range_max        105
_pd_meas_2theta_range_inc        0.02

# The following three items are used for time-of-flight measurements only.

_pd_instr_dist_src/spec          ?
_pd_instr_dist_spec/detc         ?
_pd_meas_2theta_fixed            ?

# The following fields are used to identify the programs used.

_computing_data_collection       'Bruker AXS D8 Commander'
_computing_cell_refinement       TOPAS-R
_computing_data_reduction        ?
_computing_structure_solution    TOPAS-R
_computing_structure_refinement  TOPAS-R
_computing_molecular_graphics    ?
_computing_publication_material  TOPAS-R

#==============================================================================

# Use the next field to give any special details about the fitting of the
# powder pattern.

_pd_proc_ls_special_details      
;
The use of a rigid body description for the crystallographically independent
portion of the organic ligand does not allow the derivation of statistically
meaningful s.u.'s for its atoms. Adopting the z-matirx formalism, the ligand
was described as

z_matrix Du
z_matrix C1 Du =r1;
z_matrix C2 C1 =r1; Du 60
z_matrix H2 C2 =r4; C1 120 Du 180
z_matrix C3 C1 =r2; C2 120 Du 180
z_matrix C4 C3 =r5; C1 180 C2 180
z_matrix C5 C4 =r2; C3 180 C1 180
z_matrix C6 C5 =r3; C4 126 H2 0
z_matrix H6 C6 =r4; C5 126 C4 0
z_matrix N1 C6 =r3; C5 108 C4 180

Du = centre of mass
r1 = 1.39
r2 = 1.50
r3 = 1.36
r4 = 0.95
r5 = 1.24

The centre of mass is located at [0.25, 0.25, 0],
and the whole ligand is rotated by (0, 0, 45) with respect
to the unit cell exes a, b, and c, respectively.

The difference Fourier map calculated with the structure
factors of the framework alone revealed that the solvent
is highly disordered. Its electronic density was modelled
by locating, within the cavities, the number of oxygen atoms
whose refined site occupation factors, combined with the site
multiplicity, represent the total electron density of the solvent,
as estimated from the elemental and TG analyses.

;

# The next three items are given as text
_pd_proc_ls_profile_function     'fundamental parameters approach'
_pd_proc_ls_background_function  'Chebychev polynomial'
_pd_proc_ls_pref_orient_corr     ?
_pd_proc_ls_prof_R_factor        0.024
_pd_proc_ls_prof_wR_factor       0.035
_pd_proc_ls_prof_wR_expected     0.003

_refine_special_details          
; ?
;

_refine_ls_structure_factor_coef Inet
_refine_ls_matrix_type           fullcycle
_refine_ls_weighting_scheme      1/[Y~i~]
_refine_ls_hydrogen_treatment    ?
_refine_ls_extinction_method     none
_refine_ls_extinction_coef       ?
_refine_ls_number_parameters     35
_refine_ls_number_restraints     0
_refine_ls_number_constraints    ?
# The following item is 'CHI squared'
_refine_ls_goodness_of_fit_all   ?

_refine_ls_restrained_S_all      ?
_refine_ls_restrained_S_obs      ?
_refine_ls_shift/su_max          .01
_refine_ls_shift/su_mean         ?


# The following four items apply to angular dispersive measurements.
# 2theta minimum, maximum and increment (in degrees) are for the
# intensities used in the refinement.
_pd_proc_2theta_range_min        4
_pd_proc_2theta_range_max        95
_pd_proc_2theta_range_inc        0.02

loop_
_pd_proc_wavelength
1.540562
1.544390

_pd_block_diffractogram_id       ? # The id used for the block
# containing the powder
# pattern profile (section 11).

# Give appropriate details in the next two text fields.
_pd_proc_info_excluded_regions   ?
_pd_proc_info_data_reduction     ?

#==============================================================================

loop_
_atom_site_label
_atom_site_type_symbol
_atom_site_symmetry_multiplicity
_atom_site_fract_x
_atom_site_fract_y
_atom_site_fract_z
_atom_site_occupancy
_atom_site_B_iso_or_equiv
Ni Ni 32 0.04240(19) 0.04240(19) 0.04240(19) 1 2.09(31)
O O 24 0.06415923 0 0 1 2.09(31)
H H 24 0.09342453 0 0 1 2.09(31)
C1 C 48 0.2802781 0.2802781 0 1 4.09(31)
C2 C 96 0.2651391 0.2651391 -0.03708299 1 4.09(31)
H2 H 96 0.2754859 0.2754859 -0.06242749 1 4.09(31)
C3 C 48 0.3129524 0.3129524 0 1 4.09(31)
C4 C 48 0.3399631 0.3399631 0 1 4.09(31)
C5 C 48 0.3726374 0.3726374 0 1 4.09(31)
C6 C 96 0.3900503 0.3900503 -0.03389424 1 4.09(31)
H6 H 96 0.3836556 0.3836556 -0.06172719 1 4.09(31)
N1 N 96 0.418225 0.418225 -0.02094779 1 4.09(31)
O2 O 4 0.5 0 0 0.431(63) 70.0(25)
O3 O 8 0.25 0.25 0.25 0.519(46) 70.0(25)
O4 O 24 0 -0.17443(64) 0 4.145(60) 70.0(25)
O5 O 192 -0.6608(16) -0.5646(83) 0.5707(88) 0.2666(63) 70.0(25)
_iucr_compatibility_tag          ?

File: manual_hydrophobic/BIBXUH.cif
####################################################################### 
# 
# This file contains crystal structure data downloaded from the 
# Cambridge Structural Database (CSD) hosted by the Cambridge 
# Crystallographic Data Centre (CCDC).
# 
# Full information about CCDC data access policies and citation 
# guidelines are available at http://www.ccdc.cam.ac.uk/access/V1 
# 
# Audit and citation data items may have been added by the CCDC. 
# Please retain this information to preserve the provenance of 
# this file and to allow appropriate attribution of the data. 
# 
#######################################################################

data_Compound_[Ni8(L3)6]
_audit_block_doi                 10.5517/cc1086hz
_database_code_depnum_ccdc_archive 'CCDC 931410'
loop_
_citation_id
_citation_doi
_citation_year
1 10.1002/ange.201303484 2013
2 10.1002/anie.201303484 2013
_audit_update_record             
;
2013-03-27 deposited with the CCDC.	2021-12-15 downloaded from the CCDC.
;
#TrackingRef 'Nature_Chem_NiL3.cif'


_chemical_name_systematic        
;
?
;
_chemical_name_common            ?
_chemical_formula_moiety         'C105 H141 Ni8 N35 O21'
_chemical_formula_structural     'Ni8 (OH)4 (H2O)2 (C12N4H8)6 (H2O)4 (C3H7NO)11'
_chemical_formula_analytical     ?
_chemical_formula_iupac          ?
_chemical_formula_sum            'C105 H141 Ni8 N35 O21'
_chemical_formula_weight         2699.04
_chemical_melting_point          ?
_chemical_compound_source        ?

loop_
_atom_type_symbol
_atom_type_description
# _atom_type_scat_dispersion_real
# _atom_type_scat_dispersion_imag
_atom_type_scat_source

C C 'International Tables for Crystallography (Vol. IV)'
H H 'International Tables for Crystallography (Vol. IV)'
Ni Ni 'International Tables for Crystallography (Vol. IV)'
N N 'International Tables for Crystallography (Vol. IV)'
O O 'International Tables for Crystallography (Vol. IV)'

#==============================================================================

_space_group_crystal_system      cubic
_space_group_name_H-M_alt        Fm-3m
_space_group_name_Hall           ?

loop_
_symmetry_equiv_pos_as_xyz
'-x, -y, -z'
'-x, -y, z'
'-x, -y+1/2, -z+1/2'
'-x, -y+1/2, z+1/2'
'-x, -z, -y'
'-x, -z, y'
'-x, -z+1/2, -y+1/2'
'-x, -z+1/2, y+1/2'
'-x, z, -y'
'-x, z, y'
'-x, z+1/2, -y+1/2'
'-x, z+1/2, y+1/2'
'-x, y, -z'
'-x, y, z'
'-x, y+1/2, -z+1/2'
'-x, y+1/2, z+1/2'
'-x+1/2, -y, -z+1/2'
'-x+1/2, -y, z+1/2'
'-x+1/2, -y+1/2, -z'
'-x+1/2, -y+1/2, z'
'-x+1/2, -z, -y+1/2'
'-x+1/2, -z, y+1/2'
'-x+1/2, -z+1/2, -y'
'-x+1/2, -z+1/2, y'
'-x+1/2, z, -y+1/2'
'-x+1/2, z, y+1/2'
'-x+1/2, z+1/2, -y'
'-x+1/2, z+1/2, y'
'-x+1/2, y, -z+1/2'
'-x+1/2, y, z+1/2'
'-x+1/2, y+1/2, -z'
'-x+1/2, y+1/2, z'
'-y, -x, -z'
'-y, -x, z'
'-y, -x+1/2, -z+1/2'
'-y, -x+1/2, z+1/2'
'-y, -z, -x'
'-y, -z, x'
'-y, -z+1/2, -x+1/2'
'-y, -z+1/2, x+1/2'
'-y, z, -x'
'-y, z, x'
'-y, z+1/2, -x+1/2'
'-y, z+1/2, x+1/2'
'-y, x, -z'
'-y, x, z'
'-y, x+1/2, -z+1/2'
'-y, x+1/2, z+1/2'
'-y+1/2, -x, -z+1/2'
'-y+1/2, -x, z+1/2'
'-y+1/2, -x+1/2, -z'
'-y+1/2, -x+1/2, z'
'-y+1/2, -z, -x+1/2'
'-y+1/2, -z, x+1/2'
'-y+1/2, -z+1/2, -x'
'-y+1/2, -z+1/2, x'
'-y+1/2, z, -x+1/2'
'-y+1/2, z, x+1/2'
'-y+1/2, z+1/2, -x'
'-y+1/2, z+1/2, x'
'-y+1/2, x, -z+1/2'
'-y+1/2, x, z+1/2'
'-y+1/2, x+1/2, -z'
'-y+1/2, x+1/2, z'
'-z, -x, -y'
'-z, -x, y'
'-z, -x+1/2, -y+1/2'
'-z, -x+1/2, y+1/2'
'-z, -y, -x'
'-z, -y, x'
'-z, -y+1/2, -x+1/2'
'-z, -y+1/2, x+1/2'
'-z, y, -x'
'-z, y, x'
'-z, y+1/2, -x+1/2'
'-z, y+1/2, x+1/2'
'-z, x, -y'
'-z, x, y'
'-z, x+1/2, -y+1/2'
'-z, x+1/2, y+1/2'
'-z+1/2, -x, -y+1/2'
'-z+1/2, -x, y+1/2'
'-z+1/2, -x+1/2, -y'
'-z+1/2, -x+1/2, y'
'-z+1/2, -y, -x+1/2'
'-z+1/2, -y, x+1/2'
'-z+1/2, -y+1/2, -x'
'-z+1/2, -y+1/2, x'
'-z+1/2, y, -x+1/2'
'-z+1/2, y, x+1/2'
'-z+1/2, y+1/2, -x'
'-z+1/2, y+1/2, x'
'-z+1/2, x, -y+1/2'
'-z+1/2, x, y+1/2'
'-z+1/2, x+1/2, -y'
'-z+1/2, x+1/2, y'
'z, -x, -y'
'z, -x, y'
'z, -x+1/2, -y+1/2'
'z, -x+1/2, y+1/2'
'z, -y, -x'
'z, -y, x'
'z, -y+1/2, -x+1/2'
'z, -y+1/2, x+1/2'
'z, y, -x'
'z, y, x'
'z, y+1/2, -x+1/2'
'z, y+1/2, x+1/2'
'z, x, -y'
'z, x, y'
'z, x+1/2, -y+1/2'
'z, x+1/2, y+1/2'
'z+1/2, -x, -y+1/2'
'z+1/2, -x, y+1/2'
'z+1/2, -x+1/2, -y'
'z+1/2, -x+1/2, y'
'z+1/2, -y, -x+1/2'
'z+1/2, -y, x+1/2'
'z+1/2, -y+1/2, -x'
'z+1/2, -y+1/2, x'
'z+1/2, y, -x+1/2'
'z+1/2, y, x+1/2'
'z+1/2, y+1/2, -x'
'z+1/2, y+1/2, x'
'z+1/2, x, -y+1/2'
'z+1/2, x, y+1/2'
'z+1/2, x+1/2, -y'
'z+1/2, x+1/2, y'
'y, -x, -z'
'y, -x, z'
'y, -x+1/2, -z+1/2'
'y, -x+1/2, z+1/2'
'y, -z, -x'
'y, -z, x'
'y, -z+1/2, -x+1/2'
'y, -z+1/2, x+1/2'
'y, z, -x'
'y, z, x'
'y, z+1/2, -x+1/2'
'y, z+1/2, x+1/2'
'y, x, -z'
'y, x, z'
'y, x+1/2, -z+1/2'
'y, x+1/2, z+1/2'
'y+1/2, -x, -z+1/2'
'y+1/2, -x, z+1/2'
'y+1/2, -x+1/2, -z'
'y+1/2, -x+1/2, z'
'y+1/2, -z, -x+1/2'
'y+1/2, -z, x+1/2'
'y+1/2, -z+1/2, -x'
'y+1/2, -z+1/2, x'
'y+1/2, z, -x+1/2'
'y+1/2, z, x+1/2'
'y+1/2, z+1/2, -x'
'y+1/2, z+1/2, x'
'y+1/2, x, -z+1/2'
'y+1/2, x, z+1/2'
'y+1/2, x+1/2, -z'
'y+1/2, x+1/2, z'
'x, -y, -z'
'x, -y, z'
'x, -y+1/2, -z+1/2'
'x, -y+1/2, z+1/2'
'x, -z, -y'
'x, -z, y'
'x, -z+1/2, -y+1/2'
'x, -z+1/2, y+1/2'
'x, z, -y'
'x, z, y'
'x, z+1/2, -y+1/2'
'x, z+1/2, y+1/2'
'x, y, -z'
'x, y, z'
'x, y+1/2, -z+1/2'
'x, y+1/2, z+1/2'
'x+1/2, -y, -z+1/2'
'x+1/2, -y, z+1/2'
'x+1/2, -y+1/2, -z'
'x+1/2, -y+1/2, z'
'x+1/2, -z, -y+1/2'
'x+1/2, -z, y+1/2'
'x+1/2, -z+1/2, -y'
'x+1/2, -z+1/2, y'
'x+1/2, z, -y+1/2'
'x+1/2, z, y+1/2'
'x+1/2, z+1/2, -y'
'x+1/2, z+1/2, y'
'x+1/2, y, -z+1/2'
'x+1/2, y, z+1/2'
'x+1/2, y+1/2, -z'
'x+1/2, y+1/2, z'

_cell_length_a                   25.3802(16)
_cell_length_b                   25.3802(16)
_cell_length_c                   25.3802(16)
_cell_angle_alpha                90
_cell_angle_beta                 90
_cell_angle_gamma                90
_cell_volume                     16348.7(30)
_cell_formula_units_Z            4
_cell_measurement_temperature    298

_pd_calibration_special_details  
; ?
;
_cell_special_details            
; ?
;

_exptl_crystal_density_diffrn    0.69
_exptl_crystal_density_meas      ?
_exptl_crystal_density_method    'not measured'
_exptl_crystal_F_000             5632

# The next three fields give the specimen dimensions in mm. The equatorial
# plane contains the incident and diffracted beam.
_pd_spec_size_axial              15 # perpendicular to
# equatorial plane

_pd_spec_size_equat              20 # parallel to
# scattering vector
# in transmission

_pd_spec_size_thick              0.2 # parallel to
# scattering vector
# in reflection

# The next five fields are character fields that describe the specimen.

_pd_spec_mounting                
; packed powder pellet
;
_pd_spec_mount_mode              reflection # options are 'reflection'
# or 'transmission'

_pd_spec_shape                   flat_sheet # options are 'cylinder',
# 'flat_sheet' or 'irregular'

_pd_char_particle_morphology     ?

_pd_char_colour                  'pale green' # use ICDD colour descriptions



# The next four fields are normally only needed for transmission experiments.
_exptl_absorpt_coefficient_mu    ?
_exptl_absorpt_correction_type   ?
_exptl_absorpt_correction_T_min  ?
_exptl_absorpt_correction_T_max  ?

#==============================================================================

_exptl_special_details           
; ?
;

# This following item is used to identify the equipment used to record the
# powder pattern when the diffractogram was measured at a laboratory
# other than the authors' home institution, e.g. when neutron or synchrotron
# radiation is used.

_pd_instr_location               
; ?
;

_diffrn_ambient_temperature      298
_diffrn_source_target            Cu
_diffrn_source_type              'sealed X-ray tube'
_diffrn_measurement_device_type  'Bruker AXS D8 Advance'
_diffrn_detector_type            'Bruker AXS Lynxeye PSD'
_pd_meas_scan_method             step # options are 'step', 'cont',
# 'tof', 'fixed' or
# 'disp' (= dispersive)
_pd_meas_special_details         
; ?
;

# The following six items are used for angular dispersive measurements only.

loop_
_diffrn_radiation_type
'Cu K\a'
_diffrn_radiation_wavelength     CuK\a~1~
_diffrn_radiation_monochromator  'Ni filter'

# The following four items give details of the measured (not processed)
# powder pattern. Angles are in degrees.

_pd_meas_number_of_points        5026
_pd_meas_2theta_range_min        4.5
_pd_meas_2theta_range_max        105
_pd_meas_2theta_range_inc        0.02

# The following three items are used for time-of-flight measurements only.

_pd_instr_dist_src/spec          ?
_pd_instr_dist_spec/detc         ?
_pd_meas_2theta_fixed            ?

# The following fields are used to identify the programs used.

_computing_data_collection       'Bruker AXS D8 Commander'
_computing_cell_refinement       TOPAS-R
_computing_data_reduction        ?
_computing_structure_solution    TOPAS-R
_computing_structure_refinement  TOPAS-R
_computing_molecular_graphics    ?
_computing_publication_material  TOPAS-R

#==============================================================================

# Use the next field to give any special details about the fitting of the
# powder pattern.

_pd_proc_ls_special_details      
;
The use of a rigid body description for the crystallographically independent
portion of the organic ligand does not allow the derivation of statistically
meaningful s.u.'s for its atoms. Adopting the z-matirx formalism, the ligand
was described as

z_matrix Du
z_matrix C1 Du =r1;
z_matrix C2 C1 =r1; Du 60
z_matrix H2 C2 =r4; C1 120 Du 180
z_matrix C3 C1 =r2; C2 120 Du 180
z_matrix C4 C3 =r3; C1 126 C2 0
z_matrix H4 C4 =r4; C3 126 C1 0
z_matrix N1 C4 =r3; C3 108 C1 180

Du = centre of mass
r1 = 1.39
r2 = 1.45
r3 = 1.36
r4 = 0.95

The centre of mass is located at [0.25, 0.25, 0],
and the whole ligand is rotated by (0, 90, 45) with respect
to the unit cell exes a, b, and c, respectively.

The difference Fourier map calculated with the structure
factors of the framework alone revealed that the solvent
is highly disordered. Its electronic density was modelled
by locating, within the cavities, the number of oxygen atoms
whose refined site occupation factors, combined with the site
multiplicity, represent the total electron density of the solvent,
as estimated from the elemental and TG analyses.

;

# The next three items are given as text
_pd_proc_ls_profile_function     'fundamental parameters approach'
_pd_proc_ls_background_function  'Chebychev polynomial'
_pd_proc_ls_pref_orient_corr     ?
_pd_proc_ls_prof_R_factor        0.013
_pd_proc_ls_prof_wR_factor       0.019
_pd_proc_ls_prof_wR_expected     0.004

_refine_special_details          
; ?
;

_refine_ls_structure_factor_coef Inet
_refine_ls_matrix_type           fullcycle
_refine_ls_weighting_scheme      1/[Y~i~]
_refine_ls_hydrogen_treatment    ?
_refine_ls_extinction_method     none
_refine_ls_extinction_coef       ?
_refine_ls_number_parameters     43
_refine_ls_number_restraints     0
_refine_ls_number_constraints    ?
# The following item is 'CHI squared'
_refine_ls_goodness_of_fit_all   ?

_refine_ls_restrained_S_all      ?
_refine_ls_restrained_S_obs      ?
_refine_ls_shift/su_max          .01
_refine_ls_shift/su_mean         ?


# The following four items apply to angular dispersive measurements.
# 2theta minimum, maximum and increment (in degrees) are for the
# intensities used in the refinement.
_pd_proc_2theta_range_min        4.5
_pd_proc_2theta_range_max        105
_pd_proc_2theta_range_inc        0.02

loop_
_pd_proc_wavelength
1.540562
1.544390

_pd_block_diffractogram_id       ? # The id used for the block
# containing the powder
# pattern profile (section 11).

# Give appropriate details in the next two text fields.
_pd_proc_info_excluded_regions   ?
_pd_proc_info_data_reduction     ?

#==============================================================================

loop_
_atom_site_label
_atom_site_type_symbol
_atom_site_symmetry_multiplicity
_atom_site_fract_x
_atom_site_fract_y
_atom_site_fract_z
_atom_site_occupancy
_atom_site_B_iso_or_equiv
Ni Ni 32 0.057090(91) 0.057090(91) 0.057090(91) 1 0.11(11)
O O 24 0.08692638 0 0 1 2.11(11)
H H 24 0.1243572 0 0 1 2.11(11)
C1 C 48 0.2887262 0.2887262 0 1 2.11(11)
C2 C 96 0.2693631 0.2693631 -0.04742974 1 2.11(11)
H2 H 96 0.2825969 0.2825969 -0.07984575 1 2.11(11)
C3 C 48 0.3291241 0.3291241 0 1 2.11(11)
C4 C 96 0.3513955 0.3513955 -0.04335127 1 2.11(11)
H4 H 96 0.3432166 0.3432166 -0.07895006 1 2.11(11)
N1 N 96 0.3874314 0.3874314 -0.02679256 1 2.11(11)
O2 O 4 0.5 0 0 2.309(80) 70.0(19)
O3 O 8 0.25 0.25 0.25 1.782(66) 70.0(19)
O4 O 24 0 -0.2369(18) 0 2.33(18) 70.0(19)
O5 O 192 -0.2929(11) -0.15935(11) 0.84065(11) 0.435(12) 70.0(19)
O6 O 192 -0.62202(88) -0.55348(50) 0.58921(83) 0.631(10) 70.0(19)
O7 O 96 -0.2485(31) 0 0.5764(44) 0.590(34) 70.0(19)
_iucr_compatibility_tag          ?

File: manual_hydrophobic/BOGXIF.cif
####################################################################### 
# 
# This file contains crystal structure data downloaded from the 
# Cambridge Structural Database (CSD) hosted by the Cambridge 
# Crystallographic Data Centre (CCDC).
# 
# Full information about CCDC data access policies and citation 
# guidelines are available at http://www.ccdc.cam.ac.uk/access/V1 
# 
# Audit and citation data items may have been added by the CCDC. 
# Please retain this information to preserve the provenance of 
# this file and to allow appropriate attribution of the data. 
# 
#######################################################################

data_MAF-2
_audit_block_doi                 10.5517/ccrb6fp
_database_code_depnum_ccdc_archive 'CCDC 695002'
loop_
_citation_id
_citation_doi
_citation_year
1 10.1021/ja8089872 2009
2 10.1021/ja800550a 2008
_audit_update_record             
;
2008-07-15 deposited with the CCDC.	2021-12-15 downloaded from the CCDC.
;

_audit_creation_method           SHELXL-97
_chemical_name_systematic        
;
?
;
_chemical_name_common            ?
_chemical_melting_point          ?
_chemical_formula_moiety         ?
_chemical_formula_sum            'C6 H10 Cu N3'
_chemical_formula_weight         187.71

loop_
_atom_type_symbol
_atom_type_description
_atom_type_scat_dispersion_real
_atom_type_scat_dispersion_imag
_atom_type_scat_source
C C 0.0033 0.0016 'International Tables Vol C Tables 4.2.6.8 and 6.1.1.4'
H H 0.0000 0.0000 'International Tables Vol C Tables 4.2.6.8 and 6.1.1.4'
N N 0.0061 0.0033 'International Tables Vol C Tables 4.2.6.8 and 6.1.1.4'
Cu Cu 0.3201 1.2651 'International Tables Vol C Tables 4.2.6.8 and 6.1.1.4'

_symmetry_cell_setting           trigonal
_symmetry_space_group_name_H-M   R-3

loop_
_symmetry_equiv_pos_as_xyz
'x, y, z'
'-y, x-y, z'
'-x+y, -x, z'
'x+2/3, y+1/3, z+1/3'
'-y+2/3, x-y+1/3, z+1/3'
'-x+y+2/3, -x+1/3, z+1/3'
'x+1/3, y+2/3, z+2/3'
'-y+1/3, x-y+2/3, z+2/3'
'-x+y+1/3, -x+2/3, z+2/3'
'-x, -y, -z'
'y, -x+y, -z'
'x-y, x, -z'
'-x+2/3, -y+1/3, -z+1/3'
'y+2/3, -x+y+1/3, -z+1/3'
'x-y+2/3, x+1/3, -z+1/3'
'-x+1/3, -y+2/3, -z+2/3'
'y+1/3, -x+y+2/3, -z+2/3'
'x-y+1/3, x+2/3, -z+2/3'

_cell_length_a                   19.6891(8)
_cell_length_b                   19.6891(8)
_cell_length_c                   14.1971(7)
_cell_angle_alpha                90.00
_cell_angle_beta                 90.00
_cell_angle_gamma                120.00
_cell_volume                     4766.3(4)
_cell_formula_units_Z            18
_cell_measurement_temperature    123(2)
_cell_measurement_reflns_used    ?
_cell_measurement_theta_min      ?
_cell_measurement_theta_max      ?

_exptl_crystal_description       block
_exptl_crystal_colour            colorless
_exptl_crystal_size_max          0.10
_exptl_crystal_size_mid          0.10
_exptl_crystal_size_min          0.05
_exptl_crystal_density_meas      ?
_exptl_crystal_density_diffrn    1.177
_exptl_crystal_density_method    'not measured'
_exptl_crystal_F_000             1728
_exptl_absorpt_coefficient_mu    2.007
_exptl_absorpt_correction_type   multi-scan
_exptl_absorpt_correction_T_min  0.8245
_exptl_absorpt_correction_T_max  0.9063
_exptl_absorpt_process_details   SADABS

_exptl_special_details           
;
?
;

_diffrn_ambient_temperature      123(2)
_diffrn_radiation_wavelength     0.71073
_diffrn_radiation_type           MoK\a
_diffrn_radiation_source         'fine-focus sealed tube'
_diffrn_radiation_monochromator  graphite
_diffrn_measurement_device_type  CCD
_diffrn_measurement_method       '/w scan'
_diffrn_detector_area_resol_mean ?
_diffrn_standards_number         ?
_diffrn_standards_interval_count ?
_diffrn_standards_interval_time  ?
_diffrn_standards_decay_%        ?
_diffrn_reflns_number            5590
_diffrn_reflns_av_R_equivalents  0.0434
_diffrn_reflns_av_sigmaI/netI    0.0499
_diffrn_reflns_limit_h_min       -23
_diffrn_reflns_limit_h_max       20
_diffrn_reflns_limit_k_min       -24
_diffrn_reflns_limit_k_max       23
_diffrn_reflns_limit_l_min       -17
_diffrn_reflns_limit_l_max       11
_diffrn_reflns_theta_min         1.87
_diffrn_reflns_theta_max         26.00
_reflns_number_total             2085
_reflns_number_gt                1833
_reflns_threshold_expression     >2sigma(I)

_computing_data_collection       ?
_computing_cell_refinement       ?
_computing_data_reduction        ?
_computing_structure_solution    'SHELXS-97 (Sheldrick, 1990)'
_computing_structure_refinement  'SHELXL-97 (Sheldrick, 1997)'
_computing_molecular_graphics    ?
_computing_publication_material  ?

_refine_special_details          
;
Refinement of F^2^ against ALL reflections. The weighted R-factor wR and
goodness of fit S are based on F^2^, conventional R-factors R are based
on F, with F set to zero for negative F^2^. The threshold expression of
F^2^ > 2sigma(F^2^) is used only for calculating R-factors(gt) etc. and is
not relevant to the choice of reflections for refinement. R-factors based
on F^2^ are statistically about twice as large as those based on F, and R-
factors based on ALL data will be even larger.
;

_refine_ls_structure_factor_coef Fsqd
_refine_ls_matrix_type           full
_refine_ls_weighting_scheme      calc
_refine_ls_weighting_details     
'calc w=1/[\s^2^(Fo^2^)+(0.0188P)^2^+20.6005P] where P=(Fo^2^+2Fc^2^)/3'
_atom_sites_solution_primary     direct
_atom_sites_solution_secondary   difmap
_atom_sites_solution_hydrogens   geom
_refine_ls_hydrogen_treatment    constr
_refine_ls_extinction_method     none
_refine_ls_extinction_coef       ?
_refine_ls_number_reflns         2085
_refine_ls_number_parameters     91
_refine_ls_number_restraints     0
_refine_ls_R_factor_all          0.0482
_refine_ls_R_factor_gt           0.0402
_refine_ls_wR_factor_ref         0.0770
_refine_ls_wR_factor_gt          0.0732
_refine_ls_goodness_of_fit_ref   1.014
_refine_ls_restrained_S_all      1.014
_refine_ls_shift/su_max          0.001
_refine_ls_shift/su_mean         0.000

loop_
_atom_site_label
_atom_site_type_symbol
_atom_site_fract_x
_atom_site_fract_y
_atom_site_fract_z
_atom_site_U_iso_or_equiv
_atom_site_adp_type
_atom_site_occupancy
_atom_site_symmetry_multiplicity
_atom_site_calc_flag
_atom_site_refinement_flags
_atom_site_disorder_assembly
_atom_site_disorder_group
Cu1 Cu 0.41529(2) 0.45150(2) 0.56227(2) 0.02006(13) Uani 1 1 d . . .
N1 N 0.50592(14) 0.54674(14) 0.61296(16) 0.0209(5) Uani 1 1 d . . .
N2 N 0.57483(13) 0.58578(14) 0.56074(16) 0.0213(5) Uani 1 1 d . . .
N3 N 0.58931(14) 0.65539(14) 0.68979(15) 0.0200(5) Uani 1 1 d . . .
C1 C 0.51759(17) 0.59026(17) 0.68947(19) 0.0224(6) Uani 1 1 d . . .
C2 C 0.4590(2) 0.5697(2) 0.7666(2) 0.0357(8) Uani 1 1 d . . .
H2A H 0.4809 0.5612 0.8253 0.043 Uiso 1 1 calc R . .
H2B H 0.4113 0.5196 0.7505 0.043 Uiso 1 1 calc R . .
C3 C 0.4360(3) 0.6309(3) 0.7848(4) 0.0734(15) Uani 1 1 d . . .
H3A H 0.3991 0.6143 0.8376 0.110 Uiso 1 1 calc R . .
H3B H 0.4112 0.6374 0.7284 0.110 Uiso 1 1 calc R . .
H3C H 0.4829 0.6809 0.8003 0.110 Uiso 1 1 calc R . .
C4 C 0.62218(17) 0.64973(16) 0.60906(19) 0.0205(6) Uani 1 1 d . . .
C5 C 0.70332(17) 0.70859(19) 0.5789(2) 0.0310(7) Uani 1 1 d . . .
H5A H 0.7073 0.7606 0.5736 0.037 Uiso 1 1 calc R . .
H5B H 0.7133 0.6941 0.5158 0.037 Uiso 1 1 calc R . .
C6 C 0.7659(2) 0.7148(3) 0.6463(3) 0.0553(12) Uani 1 1 d . . .
H6A H 0.8177 0.7544 0.6231 0.083 Uiso 1 1 calc R . .
H6B H 0.7634 0.6639 0.6505 0.083 Uiso 1 1 calc R . .
H6C H 0.7570 0.7301 0.7087 0.083 Uiso 1 1 calc R . .

loop_
_atom_site_aniso_label
_atom_site_aniso_U_11
_atom_site_aniso_U_22
_atom_site_aniso_U_33
_atom_site_aniso_U_23
_atom_site_aniso_U_13
_atom_site_aniso_U_12
Cu1 0.0191(2) 0.0215(2) 0.01437(19) -0.00221(14) 0.00444(14) 0.00632(15)
N1 0.0204(12) 0.0218(13) 0.0158(11) -0.0021(10) 0.0048(10) 0.0070(11)
N2 0.0165(12) 0.0209(13) 0.0191(12) -0.0040(10) 0.0027(10) 0.0039(10)
N3 0.0241(13) 0.0221(13) 0.0138(11) -0.0025(10) 0.0002(10) 0.0116(11)
C1 0.0261(16) 0.0227(15) 0.0153(14) -0.0038(12) 0.0015(12) 0.0099(13)
C2 0.0364(19) 0.038(2) 0.0222(16) -0.0101(14) 0.0104(14) 0.0102(16)
C3 0.060(3) 0.059(3) 0.096(4) -0.017(3) 0.037(3) 0.025(2)
C4 0.0214(15) 0.0205(15) 0.0166(14) -0.0007(12) 0.0004(12) 0.0082(13)
C5 0.0218(16) 0.0267(17) 0.0322(17) -0.0073(14) 0.0012(14) 0.0029(14)
C6 0.0241(19) 0.076(3) 0.052(2) -0.014(2) -0.0048(18) 0.014(2)

_geom_special_details            
;
All esds (except the esd in the dihedral angle between two l.s. planes)
are estimated using the full covariance matrix. The cell esds are taken
into account individually in the estimation of esds in distances, angles
and torsion angles; correlations between esds in cell parameters are only
used when they are defined by crystal symmetry. An approximate (isotropic)
treatment of cell esds is used for estimating esds involving l.s. planes.
;

loop_
_geom_bond_atom_site_label_1
_geom_bond_atom_site_label_2
_geom_bond_distance
_geom_bond_site_symmetry_2
_geom_bond_publ_flag
Cu1 N2 1.942(2) 10_666 ?
Cu1 N3 1.967(2) 14_456 ?
Cu1 N1 1.968(2) . ?
N1 C1 1.330(3) . ?
N1 N2 1.392(3) . ?
N2 C4 1.323(4) . ?
N2 Cu1 1.942(2) 10_666 ?
N3 C4 1.348(3) . ?
N3 C1 1.352(4) . ?
N3 Cu1 1.967(2) 15_556 ?
C1 C2 1.493(4) . ?
C2 C3 1.506(5) . ?
C4 C5 1.492(4) . ?
C5 C6 1.515(5) . ?

loop_
_geom_angle_atom_site_label_1
_geom_angle_atom_site_label_2
_geom_angle_atom_site_label_3
_geom_angle
_geom_angle_site_symmetry_1
_geom_angle_site_symmetry_3
_geom_angle_publ_flag
N2 Cu1 N3 125.05(10) 10_666 14_456 ?
N2 Cu1 N1 118.34(9) 10_666 . ?
N3 Cu1 N1 116.58(10) 14_456 . ?
C1 N1 N2 105.8(2) . . ?
C1 N1 Cu1 134.0(2) . . ?
N2 N1 Cu1 120.03(17) . . ?
C4 N2 N1 106.1(2) . . ?
C4 N2 Cu1 132.1(2) . 10_666 ?
N1 N2 Cu1 121.62(17) . 10_666 ?
C4 N3 C1 103.6(2) . . ?
C4 N3 Cu1 125.81(19) . 15_556 ?
C1 N3 Cu1 129.39(19) . 15_556 ?
N1 C1 N3 112.1(2) . . ?
N1 C1 C2 124.3(3) . . ?
N3 C1 C2 123.6(3) . . ?
C1 C2 C3 114.2(3) . . ?
N2 C4 N3 112.4(2) . . ?
N2 C4 C5 124.2(3) . . ?
N3 C4 C5 123.5(3) . . ?
C4 C5 C6 113.2(3) . . ?

_diffrn_measured_fraction_theta_max 1.000
_diffrn_reflns_theta_full        26.00
_diffrn_measured_fraction_theta_full 1.000
_refine_diff_density_max         0.787
_refine_diff_density_min         -0.498
_refine_diff_density_rms         0.090
